Repository: darthsax/dilatometry-data-dp1000_heattreatment

File: 200304 01 Aus 1000°C 5 min quench.csv (part 1 of 5)
Type :,DIL805
Test :,200304 01 Aus 1000°C 5 min quench


;Time;Temperature;Change in Length;HF Power
 46;4.50077105;45.03153229;2.63991261;7.87711239
 47;4.60007381;45.87311935;2.83081532;7.40608215
 48;4.70058680;47.22307205;2.95899296;7.20978785
 49;4.80005503;48.03286362;3.06262589;7.25261116
 50;4.90054703;49.08801270;3.20716667;7.38278484
 51;5.00104094;50.07798386;3.30534506;7.20128965
 52;5.10052299;50.85356140;3.43897724;7.69163132
 53;5.20000601;51.91798019;3.58624506;7.83242273
 54;5.30057287;53.06613159;3.74169445;7.54332256
 55;5.40103817;54.10757065;3.82896423;7.64931393
 56;5.50045776;54.78405762;4.00350380;7.61858082
 57;5.60103416;56.08989334;4.13713598;7.71205425
 58;5.70055819;57.08622360;4.23531437;7.48063278
 59;5.80104113;57.90994263;4.39349127;7.89881897
 60;5.90050077;59.28847504;4.48621511;7.17865753
 61;6.00000477;60.04677963;4.65530062;7.42066193
 62;6.10049391;61.00095749;4.78893280;7.30072117
 63;6.20101500;61.77580261;4.91983747;7.85198784
 64;6.30044603;62.97728729;5.04801464;7.83436346
 65;6.40096092;64.01818848;5.18982887;7.63414860
 66;6.50037622;65.07868195;5.35345936;7.63810921
 67;6.60080719;66.14361572;5.50618172;7.55434752
 68;6.70024109;67.06045532;5.66981220;7.55497503
 69;6.80078220;67.81505585;5.76799107;7.69913387
 70;6.90023184;69.02497101;5.89889622;7.45021725
 71;7.00075197;69.89878082;6.00525570;7.34165621
 72;7.10021210;70.72827148;6.15252399;8.03922558
 73;7.20061302;72.05680847;6.28070164;7.65431166
 74;7.30004311;73.10029602;6.40615177;7.48680115
 75;7.40056181;73.95775604;6.54796505;7.63296890
 76;7.50104713;74.90967560;6.67887020;7.71121073
 77;7.60054922;76.12106323;6.80977535;7.58297014
 78;7.70103502;76.91777039;6.97885990;7.84184694
 79;7.80048800;77.99231720;7.09612942;7.97422171
 80;7.90095901;78.96162415;7.25430584;8.03517056
 81;8.00044918;80.07266235;7.40702820;7.61005592
 82;8.10082912;81.07877350;7.53793240;7.34463978
 83;8.20030594;81.95053864;7.65247440;7.56047773
 84;8.30081463;82.67138672;7.76974297;7.91773224
 85;8.40017986;83.90515137;7.87883091;7.68427134
 86;8.50067425;84.85032654;8.01518917;7.97443295
 87;8.60007954;86.16474915;8.17336655;8.14398479
 88;8.70046043;87.09671783;8.30154419;7.44082880
 89;8.80086040;88.15280151;8.40790367;7.33316469
 90;8.90027142;89.19639587;8.53335476;7.37798595
 91;9.00074863;89.79370117;8.67789459;7.80583811
 92;9.10016441;90.94878387;8.80879974;7.66318893
 93;9.20058060;91.95849609;8.90425110;7.86584663
 94;9.30000305;92.99840546;9.05151939;7.72263813
 95;9.40050507;93.90303040;9.22333145;7.73799610
 96;9.50100040;94.78810883;9.33241844;8.13612747
 97;9.60029411;95.78420258;9.49877739;8.27034092
 98;9.70082474;96.83577728;9.67058945;7.93194103
 99;9.80011940;98.08885956;9.76876831;7.82988930
 100;9.90054321;99.17913055;9.93239880;7.31836510
 101;10.00003910;99.95289612;10.10966587;7.69692230
 102;10.10054970;101.01785278;10.18330002;7.64177895
 103;10.20005417;102.10852814;10.32511330;7.51268339
 104;10.30043983;102.94752502;10.47510815;7.68650961
 105;10.40093994;103.94996643;10.57328701;7.84672642
 106;10.50040627;105.03733063;10.72055435;7.78119326
 107;10.60089588;106.21527863;10.86782265;7.67388535
 108;10.70036697;106.87520599;11.00418186;8.05553818
 109;10.80070591;107.89805603;11.11872387;8.15693283
 110;10.90016460;109.08368683;11.27144527;7.78440952
 111;11.00056076;110.04015350;11.41598606;7.76314449
 112;11.10103607;110.87833405;11.50325584;8.12739944
 113;11.20036602;111.95586395;11.66415977;8.11233902
 114;11.30092144;113.16372681;11.81688213;7.79079628
 115;11.40019989;114.07020569;11.96687698;7.72470903
 116;11.50072575;115.14777374;12.06778336;7.52980614
 117;11.60015583;115.88356781;12.19868755;7.69795322
 118;11.70060062;116.87656403;12.32959270;8.10062408
 119;11.80104733;117.87767029;12.46867847;8.26604462
 120;11.90054131;119.02771759;12.64867306;7.96040440
 121;12.00084591;119.93709564;12.79594040;8.02260494
 122;12.10017014;121.10256195;12.92139149;7.60270357
 123;12.20057106;121.93796539;13.03593254;7.90285397
 124;12.30004501;123.20044708;13.21047211;7.60870457
 125;12.40049744;124.05220032;13.31410599;7.53401804
 126;12.50101089;124.77671814;13.40682983;8.04359627
 127;12.60031223;125.89382935;13.55137062;7.80036163
 128;12.70071125;126.72480011;13.68227577;8.46010113
 129;12.80006504;127.64645386;13.81317902;8.67903519
 130;12.90058708;129.07969666;13.99317360;8.15707397
 131;13.00103092;130.25363159;14.15407753;7.79762936
 132;13.10034561;131.13491821;14.28498268;7.99144173
 133;13.20085526;132.03657532;14.43497849;7.79162693
 134;13.30037594;133.00263977;14.52224731;7.84301233
 135;13.40089130;134.03643799;14.65587997;8.02325058
 136;13.50027180;134.93496704;14.85769081;8.26523590
 137;13.60076714;136.00349426;14.96677780;7.99723577
 138;13.70001030;136.99067688;15.09495544;8.11969852
 139;13.80041981;138.04037476;15.22313309;8.07638931
 140;13.90090561;138.95671082;15.39494514;8.26718998
 141;14.00034142;139.94267273;15.50403404;8.03699398
 142;14.10080624;141.06637573;15.64584732;8.11386108
 143;14.20029831;141.96775818;15.79038811;8.30116081
 144;14.30080318;143.13018799;15.94310951;8.06230736
 145;14.40024853;144.04026794;16.03856087;7.83492327
 146;14.50068188;144.89756775;16.22673607;8.33155060
 147;14.60007668;145.84613037;16.37673187;8.39118099
 148;14.70061779;147.05415344;16.44218445;7.91642475
 149;14.80095673;148.00894165;16.60308838;8.16398239
 150;14.90032291;148.99259949;16.73399162;8.23070621
 151;15.00080204;150.08305359;16.89489555;8.02094841
 152;15.10020065;150.91479492;17.05852699;8.30558109
 153;15.20068741;151.99740601;17.17034149;8.22507668
 154;15.30012703;153.08169556;17.32306480;7.91476154
 155;15.40049458;153.84483337;17.47851372;8.38453197
 156;15.50092220;155.13752747;17.60396385;8.06970692
 157;15.60036087;156.07487488;17.73486900;8.01885414
 158;15.70088768;156.87380981;17.92031670;8.27278519
 159;15.80028152;157.98240662;18.03758621;8.27155495
 160;15.90084934;158.91572571;18.16576385;8.25726128
 161;16.00028801;160.13224792;18.32939339;8.14856625
 162;16.10079384;160.93321228;18.44666290;8.36182404
 163;16.20021820;162.11410522;18.58847618;8.00488663
 164;16.30069923;163.06809998;18.71392632;8.08196640
 165;16.40016365;163.90336609;18.86119461;8.27431583
 166;16.50064468;164.97328186;19.02482605;8.27004051
 167;16.60005569;165.97796631;19.18027496;8.32847977
 168;16.70055962;166.89486694;19.29754448;8.47270584
 169;16.80000877;168.03742981;19.41753960;8.36330605
 170;16.90052032;169.01173401;19.52117348;8.55798435
 171;17.00092506;169.95526123;19.73934746;8.36739445
 172;17.10039520;170.86254883;19.86479759;8.46187019
 173;17.20094109;172.06755066;19.97388458;8.28104496
 174;17.30046082;173.16015625;20.12388039;7.96490288
 175;17.40081787;174.08813477;20.25751305;8.21586418
 176;17.50015068;175.04988098;20.43478012;8.14708614
 177;17.60069084;176.01141357;20.58204651;8.22195816
 178;17.70005608;176.73876953;20.73476982;8.54054165
 179;17.80055618;177.91403198;20.85203743;8.55620193
 180;17.90004158;179.16665649;21.01021576;8.20046711
 181;18.00053787;180.09054565;21.16566467;8.31148434
 182;18.10003090;180.95204163;21.28020668;8.26755905
 183;18.20052719;181.96391296;21.42747307;8.29264736
 184;18.30097198;183.13662720;21.55019760;8.24429226
 185;18.40038872;183.99470520;21.70019150;8.38355064
 186;18.50092888;185.02139282;21.85018730;8.37937832
 187;18.60039330;185.93933105;21.99200058;8.40646362
 188;18.70084763;187.00216675;22.15017700;8.43997097
 189;18.80026817;187.88916016;22.29199028;8.73636627
 190;18.90076447;189.15214539;22.48289299;8.10162640
 191;19.00020409;190.03234863;22.59470749;8.38253975
 192;19.10073090;191.04019165;22.74470329;8.32855034
 193;19.20007896;191.84683228;22.89197159;8.68304825
 194;19.30055428;193.03892517;23.00923920;8.54804897
 195;19.40104866;193.96966553;23.18650627;8.50261021
 196;19.50058365;195.09741211;23.29014015;8.28001881
 197;19.60103989;196.12524414;23.43740654;8.18455505
 198;19.70045471;196.96513367;23.62830925;8.45155144
 199;19.80090141;198.03640747;23.74557877;8.48282433
 200;19.90032005;199.00399780;23.87648392;8.34660816
 201;20.00083542;200.12165833;24.02375221;8.32871723
 202;20.10029221;201.15426636;24.14374733;8.23846054
 203;20.20085716;201.96852112;24.28283310;8.38980770
 204;20.30029297;202.91978455;24.43010139;8.56207085
 205;20.40084267;203.77998352;24.56373405;8.83214855
 206;20.50034142;205.19856262;24.72191048;8.34495258
 207;20.60084915;206.15921021;24.90463257;8.23587322
 208;20.70037460;207.12315369;25.01917267;8.38714314
 209;20.80084991;208.07298279;25.17189598;8.14879417
 210;20.90022278;208.90238953;25.34916306;8.57470417
 211;21.00067329;210.11827087;25.48279381;8.54137802
 212;21.10011864;210.93821716;25.61369896;8.65316868
 213;21.20060921;211.79931641;25.76914787;8.71271610
 214;21.30007935;213.15486145;25.90823555;8.35228825
 215;21.40056038;213.89718628;26.06368446;8.79722786
 216;21.50004959;215.02934265;26.25185966;8.71819687
 217;21.60045052;216.12597656;26.40458298;8.46707630
 218;21.70087051;217.33871460;26.53275871;8.17999363
 219;21.80032539;218.33880615;26.68548203;8.09435081
 220;21.90088081;218.90876770;26.82456779;8.42481518
 221;22.00028992;219.96574402;26.95274544;8.52129364
 222;22.10075569;220.67294312;27.10001373;9.03911018
 223;22.20018005;222.09648132;27.25273514;8.80109978
 224;22.30059052;223.06938171;27.39454842;8.47050667
 225;22.40009499;224.10174561;27.53908920;8.49011230
 226;22.50064087;225.01875305;27.68635750;8.46981907
 227;22.60011101;225.95175171;27.80908203;8.69092560
 228;22.70066833;226.90084839;27.98089409;8.77194977
 229;22.80010605;228.25109863;28.11452484;8.63135815
 230;22.90064812;228.96719360;28.25633812;8.96307659
 231;23.00019455;230.27671814;28.43633270;8.51482868
 232;23.10069466;231.07870483;28.58360100;8.45198441
 233;23.20009995;232.09451294;28.69814301;8.51409054
 234;23.30051422;232.92240906;28.84813690;8.64999676
 235;23.40102005;233.94586182;29.01722145;8.74188614
 236;23.50044250;235.09829712;29.12631035;8.60216999
 237;23.60093880;236.09242249;29.30085182;8.65390396
 238;23.70030594;236.97889709;29.45630074;8.50154686
 239;23.80077934;237.86572266;29.60629463;8.72095013
 240;23.90024185;239.04626465;29.75083351;8.67218685
 241;24.00073051;240.21205139;29.92810249;8.64917660
 242;24.10019112;241.08058167;30.10536766;8.54079056
 243;24.20072746;242.11198425;30.20900154;8.68301201
 244;24.30018044;242.97282410;30.38354301;8.78481579
 245;24.40066528;244.00659180;30.47626686;8.53084087
 246;24.50008583;244.77244568;30.67262459;8.95869732
 247;24.60054588;245.94680786;30.81170845;8.88212681
 248;24.70104218;247.07330322;30.99715614;9.01814365
 249;24.80032921;248.06092834;31.13078880;8.60773945
 250;24.90070152;249.07766724;31.30533028;8.68898487
 251;25.00023079;249.86402893;31.37351036;8.91660500
 252;25.10073090;250.98568726;31.56714058;8.82880306
 253;25.20015907;252.00308228;31.72531700;8.87551880
 254;25.30070114;252.94940186;31.92167091;8.92949677
 255;25.40012169;254.03317261;32.07439423;8.59149170
 256;25.50064278;254.90168762;32.17802429;8.89686680
 257;25.60010910;256.00222778;32.34438324;8.75044632
 258;25.70068741;257.15316772;32.52438354;8.48878860
 259;25.80015945;257.96505737;32.65528107;8.84133244
 260;25.90064812;258.92630005;32.78346252;8.79452515
 261;26.00005913;259.89505005;32.93891144;8.86187935
 262;26.10062408;261.13574219;33.09981537;8.90764809
 263;26.20006943;261.91943359;33.24435425;8.99689007
 264;26.30054092;263.09878540;33.42434692;8.67098904
 265;26.40003967;264.14102173;33.54707336;8.57173538
 266;26.50053215;265.14263916;33.71343231;8.77425194
 267;26.60097122;265.88717651;33.85797119;9.08618546
 268;26.70035553;266.92117310;34.08432770;8.96679592
 269;26.80076027;268.18170166;34.19341278;8.81399918
 270;26.90016556;269.20056152;34.34341431;8.55770302
 271;27.00060081;270.02938843;34.51795197;8.67598915
 272;27.10005951;270.95947266;34.66521454;8.89217281
 273;27.20060158;272.04135132;34.80157471;8.60314941
 274;27.30002022;272.85021973;34.93793488;8.98898506
 275;27.40056229;273.93572998;35.05792999;8.94971371
 276;27.50007820;274.98895264;35.25156403;9.07902050
 277;27.60049629;276.09518433;35.45610046;8.84164715
 278;27.70085144;277.13357544;35.60609436;8.78546619
 279;27.80031776;278.11257935;35.72063446;8.72409725
 280;27.90081787;278.92196655;35.87609100;9.00788975
 281;28.00017738;279.85330200;36.02608490;8.95112419
 282;28.10054016;281.02243042;36.19516754;9.01340771
 283;28.20092010;282.00485229;36.38334656;8.80646706
 284;28.30031013;283.05026245;36.53334045;8.83143044
 285;28.40081024;284.01626587;36.63970184;8.78665066
 286;28.50018692;284.92623901;36.81150818;8.79059410
 287;28.60067177;286.02697754;36.96423340;8.85169888
 288;28.70004272;287.01113892;37.11150360;8.90193844
 289;28.80049706;288.03305054;37.26967621;9.14406109
 290;28.90078545;289.04910278;37.44694519;8.98695660
 291;29.00003815;290.14093018;37.60511780;8.95080566
 292;29.10062790;290.87170410;37.74420929;9.18482018
 293;29.20100784;292.04342651;37.91874695;8.93085003
 294;29.30030060;293.13113403;38.07692719;8.73462200
 295;29.40077019;294.14904785;38.21601105;8.64046478
 296;29.50015450;294.95205688;38.33328247;8.55936241
 297;29.60066414;295.76974487;38.49691010;9.11241436
 298;29.70004463;296.92794800;38.67963409;9.20224667
 299;29.80049133;298.08740234;38.81326294;9.18538475
 300;29.90096092;299.09420776;39.00962067;9.06910038
 301;30.00046539;300.10543823;39.14052582;8.95952988
 302;30.10088158;301.18286133;39.32051849;8.77165890
 303;30.20036697;302.00347900;39.42414856;8.72915840
 304;30.30096245;303.01199341;39.59596252;9.14550686
 305;30.40036583;304.02493286;39.75686646;8.90554047
 306;30.50080681;304.90484619;39.89322662;9.25034618
 307;30.60012054;306.16033936;40.07321930;9.11752129
 308;30.70062065;307.14962769;40.25048828;9.06654549
 309;30.80001640;308.09249878;40.41139221;9.00515652
 310;30.90052223;308.96649170;40.55047607;9.00112915
 311;31.00104332;310.05847168;40.73046875;9.03029060
 312;31.10049248;311.18240356;40.85047150;8.81083107
 313;31.20088768;311.97854614;41.01682281;9.08475685
 314;31.30021858;312.93389893;41.18318176;9.18612862
 315;31.40074730;314.01748657;41.29772949;9.14632702
 316;31.50017357;315.01934814;41.46681213;9.13003159
 317;31.60071754;315.98791504;41.60044098;9.20834541
 318;31.70011711;316.96990967;41.75862122;9.14632607
 319;31.80065918;317.98306274;41.91952515;9.31881618
 320;31.90018272;319.15460205;42.06406403;8.67068386
 321;32.00057220;319.96328735;42.18405914;9.00177765
 322;32.10094452;320.88601685;42.32041931;9.22081280
 323;32.20040894;321.97799683;42.48405457;9.20194912
 324;32.30088425;322.83673096;42.68040466;9.59378147
 325;32.40029144;324.30691528;42.82495117;9.11953068
 326;32.50080490;325.20007324;42.99403381;9.07963943
 327;32.60023880;326.04061890;43.13311768;9.14400101
 328;32.70071030;326.89965820;43.29402161;9.17338848
 329;32.80017471;328.03451538;43.44674683;8.97936440
 330;32.90060806;328.78457642;43.59674072;9.50707626
 331;33.00097275;330.11004639;43.73036957;8.92615795
 332;33.10039520;330.85147095;43.87763977;9.29775906
 333;33.20072937;331.95089722;44.02490997;9.11360645
 334;33.30025101;332.92800903;44.19672394;9.28409767
 335;33.40080643;333.90481567;44.34126282;9.24033356
 336;33.50025177;335.03298950;44.52398682;9.27492046
 337;33.60072708;336.24880981;44.64943695;9.03889561
 338;33.70022202;336.99011230;44.79943085;9.05640697
 339;33.80067062;337.85745239;44.95760345;9.24099827
 340;33.90014648;338.83880615;45.10214233;9.47864151
 341;34.00062561;339.83438110;45.25486755;9.45081806
 342;34.10007095;340.96542358;45.38577271;9.33827019
 343;34.20055008;342.15756226;45.60667419;9.31688881
 344;34.30092239;342.97592163;45.71303558;9.39965057
 345;34.40040588;344.05957031;45.86848450;9.07245827
 346;34.50096130;344.92800903;46.02938843;9.34462929
 347;34.60042953;346.07894897;46.16301727;9.22165775
 348;34.70102310;347.06759644;46.33483124;9.41666222
 349;34.80048370;347.91149902;46.48482513;9.54403019
 350;34.90100479;349.13018799;46.66482544;9.21765709
 351;35.00052643;350.02215576;46.81481934;9.28135300
 352;35.10100555;351.08880615;46.93753815;9.18250656
 353;35.20048523;352.16781616;47.11753082;9.09786987
 354;35.30103683;352.95742798;47.25934601;9.41533470
 355;35.40054321;353.87707520;47.40661621;9.40525436
 356;35.50001526;355.06747437;47.60569763;9.29085732
 357;35.60048676;355.88723755;47.77478790;9.71224594
 358;35.70097733;357.21450806;47.92750549;9.39406395
 359;35.80041122;358.16174316;48.06386566;9.18445206
 360;35.90085602;358.93289185;48.25476837;9.28706837
 361;36.00034332;360.01910400;48.36385345;9.28034306
 362;36.10083771;360.96618652;48.54657745;9.29573250
 363;36.20031357;361.90814209;48.68839264;9.51750088
 364;36.30090714;363.02301025;48.87929535;9.33850002
 365;36.40033340;363.98059082;49.05110931;9.36695957
 366;36.50084686;365.05886841;49.19019318;9.32580662
 367;36.60030746;365.87927246;49.36200714;9.44354820
 368;36.70082092;367.16760254;49.53926849;9.34632683
 369;36.80023956;367.99316406;49.70017242;9.40636253
 370;36.90073013;369.05133057;49.86653137;9.18927574
 371;37.00022888;370.03097534;49.98107910;9.42460155
 372;37.10073853;370.94158936;50.12834167;9.42874718
 373;37.20022964;371.95239258;50.29197693;9.51904869
 374;37.30066681;373.00317383;50.44197083;9.54386997
 375;37.40006256;374.04397583;50.63832855;9.57590199
 376;37.50056839;374.95428467;50.76377869;9.50666046
 377;37.60098267;376.07629395;50.91649628;9.43003082
 378;37.70045471;377.04858398;51.07740021;9.45547485
 379;37.80098343;377.66595459;51.20012665;9.72105885
 380;37.90042496;378.92257690;51.39648438;9.57262611
 381;38.00100327;379.95639038;51.55193329;9.45705700
 382;38.10044861;380.99758911;51.69920349;9.51328659
 383;38.20090866;381.80163574;51.86556244;9.72286701
 384;38.30041885;383.08435059;52.04282379;9.55038261
 385;38.40093231;384.04547119;52.20645905;9.49827290
 386;38.50038528;385.04760742;52.34554291;9.34556103
 387;38.60083008;385.75555420;52.55281067;9.81108475
 388;38.70029068;386.93475342;52.67552948;9.69094276
 389;38.80080414;388.01168823;52.85279846;9.46558571
 390;38.90029526;388.97027588;53.02733612;9.67287922
 391;39.00082397;389.94772339;53.14188385;9.69863987
 392;39.10032272;391.03128052;53.30823517;9.39436531
 393;39.20086670;392.01950073;53.43641663;9.40687084
 394;39.30028152;392.84649658;53.64095306;9.48163795
 395;39.40082550;393.97109985;53.78004456;9.73293591
 396;39.50023270;395.06079102;53.92730713;9.66241837
 397;39.60075760;396.04583740;54.13185120;9.70203495
 398;39.70024490;397.23529053;54.24365997;9.55146599
 399;39.80078888;398.15832520;54.39365387;9.46693802
 400;39.90024567;398.88711548;54.57910919;9.80407143
 401;40.00079727;399.97027588;54.72910309;9.55234623
 402;40.10033417;400.88589478;54.87909698;9.99325180
 403;40.20083618;401.94738770;55.03726959;9.97747040
 404;40.30023956;402.93783569;55.22817230;9.88839340
 405;40.40076447;404.16473389;55.42726135;9.49662590
 406;40.50023651;405.12762451;55.51180267;9.46678543
 407;40.60078430;405.96343994;55.69179535;9.60778427
 408;40.70027542;407.04901123;55.84452057;9.72597694
 409;40.80074692;407.88052368;56.00269318;10.03660583
 410;40.90008163;408.97488403;56.17723846;9.95595360
 411;41.00045013;410.02117920;56.36540985;9.85095119
 412;41.10095215;411.04818726;56.53176880;9.66597462
 413;41.20045471;411.92913818;56.67085266;9.71137810
 414;41.30099869;412.97543335;56.80175781;9.81832314
 415;41.40035248;413.82156372;56.95993805;9.99163151
 416;41.50084305;415.02807617;57.11811066;10.07319832
 417;41.60007477;416.15420532;57.28992462;9.74891472
 418;41.70048904;417.11074829;57.46719360;9.66831303
 419;41.80104828;417.78567505;57.60627747;10.13246632
 420;41.90039825;418.80914307;57.72627258;10.19608116
 421;42.00085831;420.14117432;57.94445038;9.96932125
 422;42.10021210;421.41271973;58.07535553;9.48279381
 423;42.20068359;422.11044312;58.20898438;9.64219189
 424;42.30023193;422.57742310;58.37261963;10.05642700
 425;42.40059662;423.76266479;58.52806854;10.28913593
 426;42.50007248;424.91711426;58.70260620;10.16776848
 427;42.60061264;426.18588257;58.84169006;9.53510761
 428;42.70099258;426.91677856;59.01078033;10.02932549
 429;42.80030060;427.84939575;59.15804291;10.05423641
 430;42.90085983;428.80633545;59.32713318;10.36008453
 431;43.00032806;430.10101318;59.54530334;9.80853844
 432;43.10067749;430.94378662;59.66802979;10.16979980
 433;43.20008850;431.96136475;59.82074738;9.91589642
 434;43.30051804;432.98712158;59.96529388;9.90880394
 435;43.40104675;433.80453491;60.14255524;10.05159760
 436;43.50038528;435.07751465;60.26255798;9.90313435
 437;43.60077286;435.81872559;60.44527435;10.35510254
 438;43.70007324;436.98040771;60.59799957;10.19121265
 439;43.80055618;437.90640259;60.79435730;10.29213905
 440;43.90002823;439.09664917;60.93616486;10.12413502
 441;44.00056839;440.15811157;61.10253143;9.76028538
 442;44.10100555;440.95489502;61.22798157;9.99476051
 443;44.20047760;442.05621338;61.41069794;10.06794357
 444;44.30088425;442.97521973;61.50069427;10.06902695
 445;44.40028763;444.10339355;61.71341705;10.16338158
 446;44.50081635;445.15090942;61.87977600;10.04249477
 447;44.60019302;446.09823608;62.01340485;9.82622528
 448;44.70060349;447.03784180;62.19340515;10.24221611
 449;44.80102921;448.01110840;62.32975769;10.03772259
 450;44.90048218;448.91812134;62.51520538;10.35473824
 451;45.00000381;449.92657471;62.67610931;10.25762939
 452;45.10055161;450.86041260;62.85610962;10.40057373
 453;45.20000839;452.27194214;63.03064728;9.93450832
 454;45.30038071;453.02362061;63.18064117;10.20357990
 455;45.40075684;454.08453369;63.32518005;10.13739777
 456;45.50019073;454.97775269;63.51335907;10.16019058
 457;45.60065079;455.96841431;63.66880798;10.00053501
 458;45.70018768;457.06509399;63.81607819;10.13718414
 459;45.80069733;457.92562866;63.96607208;10.43680382
 460;45.90016174;459.10900879;64.12424469;10.04270554
 461;46.00070953;459.71365356;64.29878998;10.71104431
 462;46.10020828;461.23239136;64.47605133;10.12441826
 463;46.20075226;462.12091064;64.65877533;10.36671829
 464;46.30019760;463.19598389;64.79512787;9.86938572
 465;46.40057755;463.98553467;64.94512177;10.09414768
 466;46.50099564;464.82464600;65.12784576;10.40186310
 467;46.60041046;465.76486206;65.23966217;10.56563759
 468;46.70086670;467.03173828;65.40874481;10.41729355
 469;46.80030060;468.05187988;65.57238007;10.38475132
 470;46.90082932;469.12127686;65.74146271;10.07410526
 471;47.00030518;470.13711548;65.88327789;10.03246117
 472;47.10083008;470.87084961;66.02236176;10.24004459
 473;47.20024490;471.72708130;66.21053314;10.66358089
 474;47.30077744;473.16766357;66.40961456;10.63580036
 475;47.40023422;474.12704468;66.53234100;10.31772804
 476;47.50078201;474.98339844;66.71506500;10.29192829
 477;47.60030365;475.87875366;66.90323639;10.43221378
 478;47.70079422;477.00469971;67.02323151;10.39660835
 479;47.80021667;478.00234985;67.17050934;10.40837860
 480;47.90066147;478.96228027;67.35323334;10.36622620
 481;48.00014114;479.76901245;67.51413727;10.77882767
 482;48.10070801;481.04479980;67.67775726;10.32651329
 483;48.20014191;481.93490601;67.81139374;10.60648060
 484;48.30071640;482.96652222;67.98320770;10.71812153
 485;48.40014267;483.88320923;68.15502167;10.61079884
 486;48.50067139;485.03170776;68.33501434;10.68322086
 487;48.60018921;486.14166260;68.47956085;10.20021057
 488;48.70074844;487.16937256;68.61864471;10.15393257
 489;48.80017471;487.91162109;68.76863861;10.48956966
 490;48.90070724;488.94061279;68.98136139;10.66749573
 491;49.00007629;489.93206787;69.13407135;10.79943466
 492;49.10058975;491.08511353;69.32770538;10.59076405
 493;49.20003891;491.94754028;69.45043182;10.53481674
 494;49.30053329;493.05447388;69.61951447;10.42857265
 495;49.40100861;494.02145386;69.75588226;10.34326649
 496;49.50042725;495.08120728;69.92496490;10.29127026
 497;49.60089493;495.95474243;70.06678009;10.50647259
 498;49.70037079;496.93487549;70.27677155;10.51581764
 499;49.80092621;498.04943848;70.39948273;10.45989132
 500;49.90036011;498.98818970;70.57674408;10.56074333
 501;50.00086212;500.01574707;70.73220062;10.85103226
 502;50.10031509;501.05230713;70.90674591;10.66851711
 503;50.20078659;502.04769897;71.04856110;10.51359653
 504;50.30022049;503.01226807;71.21764374;10.36737823
 505;50.40070343;503.90240479;71.32401276;10.52620125
 506;50.50013351;504.94342041;71.55036163;10.69343376
 507;50.60068893;505.96273804;71.70581818;10.78987026
 508;50.70018387;507.12811279;71.87761688;10.64134216
 509;50.80068970;507.93292236;72.05216217;10.84722614
 510;50.90020370;508.92083740;72.21306610;10.81079960
 511;51.00079346;510.16293335;72.37941742;10.42635441
 512;51.10026550;510.86901855;72.52669525;10.66034317
 513;51.20077515;511.92257690;72.69304657;10.64448738
 514;51.30025101;513.05004883;72.88668060;10.94844818
 515;51.40074158;513.99121094;73.04485321;10.63459969
 516;51.50017929;515.07348633;73.20304108;10.76525688
 517;51.60068893;516.14617920;73.36121368;10.74642086
 518;51.70012665;516.99877930;73.53574371;10.48010921
 519;51.80059052;517.85858154;73.69937897;10.85927486
 520;51.90005112;519.12890625;73.89028168;10.75633621
 521;52.00052643;519.87915039;74.00482941;10.95956993
 522;52.10102463;521.11926270;74.19300079;10.55798435
 523;52.20047379;522.03704834;74.33208466;10.53523445
 524;52.30104828;522.97387695;74.48480988;10.87352657
 525;52.40050507;523.90869141;74.61844635;10.91612053
 526;52.50100327;525.05792236;74.77935028;10.65678501
 527;52.60049820;526.10272217;74.98934174;10.70168972
 528;52.70095062;526.85601807;75.13660431;11.01580143
 529;52.80027771;527.93243408;75.31388092;11.06328773
 530;52.90082550;529.00305176;75.49932098;10.94960022
 531;53.00015640;530.13226318;75.63022614;10.58660126
 532;53.10062790;531.05578613;75.80204010;10.49887180
 533;53.20100021;532.02239990;75.98203278;10.90365887
 534;53.30041504;532.78002930;76.13748932;10.96868134
 535;53.40090179;534.05493164;76.28475189;10.82377815
 536;53.50040436;534.92150879;76.47019196;10.92092419
 537;53.60084534;535.89703369;76.61746979;11.06289005
 538;53.70016861;536.99450684;76.77837372;11.07244873
 539;53.80067062;537.92913818;76.95018768;11.03697395
 540;53.90010071;539.16174316;77.12471771;10.81949711
 541;54.00050735;540.16363525;77.29653168;10.69167233
 542;54.10094833;540.97167969;77.44380951;10.82088566
 543;54.20038605;541.95928955;77.61287689;11.00250626
 544;54.30076599;542.95947266;77.78742218;11.12150669
 545;54.40022659;544.05828857;77.96469879;11.02864075
 546;54.50074387;545.15588379;78.11196136;10.83955002
 547;54.60105133;545.97735596;78.25922394;10.77904224
 548;54.70055389;546.97808838;78.44194794;11.09352303
 549;54.80089569;547.83221436;78.62738800;11.25218487
 550;54.90032959;549.00354004;78.78557587;11.20310593
 551;55.00081635;549.96862793;78.96283722;10.87443542
 552;55.10011673;551.01666260;79.10738373;10.94865227
 553;55.20056915;552.03430176;79.26557159;11.17276669
 554;55.30098343;552.94738770;79.42919159;11.01260185
 555;55.40039825;554.11047363;79.57645416;11.10436344
 556;55.50091171;555.15081787;79.74008942;10.73731041
 557;55.60028839;555.85400391;79.91461945;11.11340904
 558;55.70061493;556.89465332;80.04280853;11.10579967
 559;55.80005264;557.97338867;80.20371246;11.15639114
 560;55.90065002;559.02258301;80.44097137;11.23710442
 561;56.00012589;560.15258789;80.56914520;10.91892815
 562;56.10052490;561.14727783;80.73824310;10.71875668
 563;56.20101929;562.09881592;80.89096832;11.08959293
 564;56.30038834;562.83422852;81.04369354;11.33089161
 565;56.40090942;564.08325195;81.23731232;11.20816803
 566;56.50044250;565.02117920;81.40367889;11.03721714
 567;56.60091782;565.96887207;81.55094147;11.16960430
 568;56.70040894;567.14202881;81.75275421;11.00997162
 569;56.80087662;568.15374756;81.89183807;10.92709923
 570;56.90030670;568.80310059;82.06911469;11.32085609
 571;57.00065613;569.78424072;82.20545197;11.59279346
 572;57.10004044;570.96057129;82.38819122;11.28674412
 573;57.20052719;572.18548584;82.58725739;11.09637260
 574;57.30102539;572.83502197;82.75908661;11.21962643
 575;57.40048599;574.00567627;82.91452789;11.08430386
 576;57.50093460;575.08520508;83.06998444;11.17607498
 577;57.60038376;575.87292480;83.20633698;11.49101353
 578;57.70086288;576.97894287;83.41905975;11.42882824
 579;57.80036545;578.15087891;83.57996368;10.94343758
 580;57.90072632;578.99584961;83.71360016;11.17627525
 581;58.00005722;580.06286621;83.87996674;11.23152161
 582;58.10062027;580.89825439;84.07903290;11.42585564
 583;58.20003128;582.06701660;84.23722076;11.27811432
 584;58.30052185;583.00701904;84.41175079;11.18918419
 585;58.40097809;583.91870117;84.57811737;11.54055786
 586;58.50045776;584.98394775;84.73628998;11.55505657
 587;58.60095978;586.18731689;84.91082001;11.07826233
 588;58.70045090;587.02307129;85.04172516;11.22686768
 589;58.80089569;587.79351807;85.21082306;11.52112770
 590;58.90039063;588.73449707;85.38263702;11.77319050
 591;59.00082016;589.88226318;85.57353973;11.79763031
 592;59.10025787;591.15338135;85.75626373;11.36805153
 593;59.20075989;592.22521973;85.91170502;11.05786896
 594;59.30017853;593.10900879;86.08078766;11.13969803
 595;59.40069580;594.03857422;86.17623138;11.42831230
 596;59.50014114;594.74859619;86.38623810;11.71493340
 597;59.60066223;595.90954590;86.54985809;11.76071262
 598;59.70014191;596.94824219;86.71076202;11.53253937
 599;59.80062103;598.02722168;86.88257599;11.53377056
 600;59.90001678;599.08142090;87.08985138;11.46657181
 601;60.00057602;600.05700684;87.19893646;11.28525352
 602;60.10003662;601.07543945;87.37892914;11.18766403
 603;60.20059967;601.82989502;87.50165558;11.59765053
 604;60.30008698;602.79559326;87.68164825;11.85726070
 605;60.40066910;604.08569336;87.91345978;11.66744804
 606;60.50015259;605.08581543;88.07982635;11.69762516
 607;60.60068130;606.15118408;88.23253632;11.40649605
 608;60.70016861;607.08038330;88.39344025;11.56674004
 609;60.80071640;608.04730225;88.52161407;11.42584038
 610;60.90011978;609.00213623;88.63341522;11.51258373
 611;61.00065231;609.85784912;88.84069061;12.01093292
 612;61.10101700;611.03741455;89.02341461;11.63062286
 613;61.20032501;612.01287842;89.15431976;11.61594296
 614;61.30083084;612.93505859;89.34522247;11.84488392
 615;61.40035248;614.16448975;89.47885895;11.36397266
 616;61.50085831;614.93365479;89.62340546;11.88658619
 617;61.60031509;616.03967285;89.83612823;11.68733788
 618;61.70083237;616.94903564;89.94792938;11.64320183
 619;61.80028152;617.97082520;90.08156586;11.65643120
 620;61.90083694;618.84655762;90.25884247;11.91925430
 621;62.00032806;619.91522217;90.46610260;12.08488941
 622;62.10079575;621.16339111;90.62700653;11.69552708
 623;62.20014954;621.98901367;90.74427032;11.75612068
 624;62.30066299;623.22570801;90.94609833;11.43780327
 625;62.40013504;624.04351807;91.05243683;11.64745903
 626;62.50063324;624.93981934;91.24333954;11.72920609
 627;62.60003281;625.87957764;91.42879486;12.05907917
 628;62.70038605;626.90393066;91.64696503;12.17028427
 629;62.80087662;628.06182861;91.78333282;11.96180820
 630;62.90023422;629.10589600;91.97423553;11.71025181
 631;63.00071716;630.08361816;92.11058807;11.75286674
 632;63.10015488;630.81317139;92.21422577;11.82858658
 633;63.20069504;631.84222412;92.39966583;12.16081524
 634;63.30004883;633.04724121;92.56876373;12.18248844
 635;63.40055084;634.08691406;92.75691986;11.98032284
 636;63.50092697;635.17089844;92.89328766;11.85309315
 637;63.60037994;636.04254150;93.03510284;11.64059448
 638;63.70092010;636.84625244;93.20418549;11.88037014
 639;63.80037689;637.94696045;93.36508942;11.98180676
 640;63.90093231;638.96545410;93.50418854;12.22935581
 641;64.00026703;640.09759521;93.67871857;12.09356499
 642;64.10075378;640.98181152;93.84235382;11.91308403
 643;64.20004272;641.90972900;93.99507904;12.19278431
 644;64.30043793;642.94018555;94.15325165;12.24430180
 645;64.40095520;643.99609375;94.33051300;12.17046738
 646;64.50044250;645.20611572;94.47232819;11.73565865
 647;64.60081482;646.19030762;94.60323334;11.65681076
 648;64.70027161;647.01983643;94.75322723;11.89166260
 649;64.80087280;647.88183594;94.92504120;12.21281815
 650;64.90017700;648.92620850;95.05594635;12.30701351
 651;65.00070190;649.95092773;95.22502899;12.24627876
 652;65.10020447;651.04858398;95.41048431;12.33484364
 653;65.20072937;652.06274414;95.56592560;11.93845749
 654;65.30010986;652.99682617;95.72138214;12.08879948
 655;65.40050507;653.92260742;95.84137726;12.01160812
 656;65.50093842;655.00311279;96.01045990;12.30524635
 657;65.60041809;655.96014404;96.18773651;12.40043068
 658;65.70095825;657.04949951;96.33226776;12.16495609
 659;65.80043030;658.04742432;96.49044037;12.19910622
 660;65.90093994;658.97711182;96.63771820;12.38658524
 661;66.00039673;660.19165039;96.82315826;12.16060638
 662;66.10090637;661.17712402;96.95406342;11.98664570
 663;66.20027161;661.82226563;97.10134125;12.23485470
 664;66.30073547;662.78692627;97.26769257;12.34421539
 665;66.40027618;663.79455566;97.41495514;12.74855423
 666;66.50079346;665.06628418;97.58132172;12.24620724
 667;66.60018158;666.06402588;97.74767303;12.25391293
 668;66.70068359;666.97436523;97.85675812;12.22656345
 669;66.80021667;667.90124512;97.99312592;12.48157883
 670;66.90074921;668.94927979;98.19766998;12.48925018
 671;67.00022125;669.92401123;98.32038116;12.54509735
 672;67.10066986;670.88342285;98.50310516;12.63191986
 673;67.20026398;671.99011230;98.62583160;12.39503002
 674;67.30080414;673.08160400;98.74855804;12.23589516
 675;67.40024567;673.99334717;98.90946198;12.19424629
 676;67.50078583;675.03131104;99.08399200;12.23637772
 677;67.60022736;675.97070313;99.23126984;12.42270565
 678;67.70072174;676.87017822;99.34308624;12.48650074
 679;67.80024719;678.12664795;99.53398895;12.53699493
 680;67.90079498;679.00183105;99.65126801;12.53834629
 681;68.00026703;679.99847412;99.83124542;12.45798969
 682;68.10076141;681.10980225;100.00034332;12.56168938
 683;68.20023346;681.94635010;100.10669708;12.55459595
 684;68.30075836;682.93951416;100.27577972;12.44792557
 685;68.40024567;684.12689209;100.43939972;12.21567535
 686;68.50077057;685.08160400;100.58121490;12.20434570
 687;68.60018921;685.95214844;100.72031403;12.72017384
 688;68.70072937;686.91418457;100.88121796;12.93789768
 689;68.80022430;688.02282715;101.06392670;12.73966789
 690;68.90074921;689.20550537;101.22211456;12.47127151
 691;69.00025177;690.11163330;101.36119843;12.21913528
 692;69.10077667;690.90893555;101.48392487;12.53439903
 693;69.20025635;691.94616699;101.62845612;12.75505447
 694;69.30077362;692.95782471;101.74571991;12.76756859
 695;69.40020752;694.00415039;101.94207001;12.66979599
 696;69.50072479;694.86053467;102.09207916;12.71080399
 697;69.60025787;696.00482178;102.22571564;12.65534019
 698;69.70073700;697.06134033;102.35662079;12.67996216
 699;69.80016327;697.98931885;102.50115204;12.86242294
 700;69.90077209;699.14343262;102.64025116;12.57170582
 701;70.00017548;699.91137695;102.72750092;12.73106480
 702;70.10070038;700.89593506;102.89113617;12.80084705
 703;70.20017242;701.98895264;103.05477142;12.76933289
 704;70.30065155;703.07287598;103.20204926;12.74210835
 705;70.40010071;704.17645264;103.33022308;12.45555973
 706;70.50056458;705.06323242;103.48566437;12.52290726
 707;70.60102844;706.06774902;103.64112091;12.72851181
 708;70.70043945;706.85113525;103.73656464;12.93875504
 709;70.80089569;707.91510010;103.87837982;13.00269890
 710;70.90025330;709.15673828;104.06110382;12.74689579
 711;71.00066376;709.96368408;104.15110016;12.83195877
 712;71.10008240;710.93017578;104.29564667;12.95449352
 713;71.20067596;711.96484375;104.45108795;12.96329021
 714;71.30010223;712.83172607;104.57927704;13.16748714
 715;71.40048218;714.06958008;104.71289825;12.89031219
 716;71.50086212;715.01049805;104.86289215;12.81204128
 717;71.60033417;716.07220459;105.02379608;12.78129959
 718;71.70086670;717.08709717;105.16561127;12.80730629
 719;71.80033112;718.08062744;105.27742767;12.57195377
 720;71.90081787;718.94842529;105.41106415;12.98454475
 721;72.00037384;720.04693604;105.54196930;12.95375633
 722;72.10094452;721.06805420;105.68923187;13.07233620
 723;72.20032501;722.01275635;105.80922699;12.82853985
 724;72.30071259;723.04357910;105.92375946;13.00074959
 725;72.40013885;724.12408447;106.04376984;12.84008503
 726;72.50064850;724.89416504;106.15285492;12.98753357
 727;72.60018921;725.99822998;106.24285126;12.90435600
 728;72.70064545;726.88787842;106.34648895;13.26532936
 729;72.80001068;728.05163574;106.42830658;13.12052727
 730;72.90055847;728.96636963;106.50739288;13.09552288
 731;73.00103760;730.04241943;106.57828522;12.91673565
 732;73.10040283;730.99975586;106.67920685;13.05294800
 733;73.20086670;732.02496338;106.72011566;13.18216133
 734;73.30036926;733.06182861;106.74192047;12.92985058
 735;73.40075684;734.04638672;106.75011444;12.90854359
 736;73.50024414;735.07226563;106.73101044;13.01020527
 737;73.60069275;736.02624512;106.76647186;12.92541695
 738;73.70013428;737.05383301;106.72829437;12.85864258
 739;73.80062866;738.10089111;106.72829437;12.79419327
 740;73.90007019;739.04730225;106.65192413;12.80813217
 741;74.00057220;740.04962158;106.56739044;12.85525417
 742;74.10004425;740.83544922;106.55101776;13.10996437
 743;74.20047760;741.77032471;106.47739410;13.39975739
 744;74.30104828;742.57867432;106.44466400;13.89028740
 745;74.40049744;743.41259766;106.41193390;14.87093067
 746;74.50096893;744.47033691;106.41466522;15.82000256
 747;74.60031128;745.35437012;106.48284149;16.84641075
 748;74.70075226;746.49291992;106.52101898;17.60860062
 749;74.80010223;747.30267334;106.53192902;18.99116135
 750;74.90053558;748.39337158;106.64101410;19.67099762
 751;75.00099182;749.02593994;106.67101288;21.49103165
 752;75.10041809;750.06726074;106.68738556;23.60436440
 753;75.20079041;751.11993408;106.63283539;25.11233521
 754;75.30018616;752.06280518;106.52921295;26.95379639
 755;75.40058899;753.27593994;106.34102631;28.59181976
 756;75.50100708;754.21124268;106.09558868;30.09878159
 757;75.60038757;755.54650879;105.74378204;30.60671616
 758;75.70088196;756.58728027;105.33197784;30.88567924
 759;75.80032349;757.62145996;104.87651825;31.12851715
 760;75.90069580;758.62640381;104.41017914;31.75789070
 761;76.00019073;759.42419434;103.99019623;32.33788681
 762;76.10055542;760.66174316;103.65476227;32.55573654
 763;76.20007324;761.62786865;103.26204681;33.03576279
 764;76.30043030;762.68927002;102.92932892;33.55317688
 765;76.40094757;763.70629883;102.64025116;33.75542450
 766;76.50038910;764.73529053;102.36479950;34.09483719
 767;76.60079193;765.68255615;102.08934784;34.54616547
 768;76.70019531;766.64141846;101.87935638;35.02008820
 769;76.80057526;767.69409180;101.63936615;35.40453720
 770;76.90007019;768.65911865;101.38573456;35.67173386
 771;77.00061035;769.79895020;101.12665558;35.99202347
 772;77.10004425;770.94201660;100.90848541;36.01536942
 773;77.20049286;771.81311035;100.63849640;36.31330872
 774;77.30104065;772.82434082;100.44486237;36.54019928
 775;77.40051270;773.80535889;100.18305206;36.77180862
 776;77.50102997;774.64013672;99.94850922;37.31222153
 777;77.60036469;775.67468262;99.69487762;37.72457886
 778;77.70091248;776.75115967;99.47670746;38.09534073
 779;77.80023956;777.83593750;99.22853851;38.24241638
 780;77.90074158;779.01593018;98.99399567;38.26478577
 781;78.00020599;779.90844727;98.75400543;38.43241882
 782;78.10079956;781.01605225;98.49765778;38.41964722
 783;78.20024109;781.83441162;98.24947357;38.72634506
 784;78.30072784;782.81915283;97.94130707;39.10353851
 785;78.40009308;784.00378418;97.69313812;39.03254318
 786;78.50064087;785.03790283;97.37950897;39.17998505
 787;78.60009766;785.91949463;97.07952118;39.26534271
 788;78.70059204;786.86590576;96.78771210;39.61996841
 789;78.80007935;787.83746338;96.49317169;39.77862549
 790;78.90063477;788.85430908;96.23136139;39.92885971
 791;79.00013733;789.85467529;95.93955231;39.99792099
 792;79.10071564;790.93829346;95.61502838;39.97067642
 793;79.20020294;791.81219482;95.36411285;40.12489319
