Repository: darthsax/dilatometry-data-dp1000_heattreatment

File: 200304 08 Aus 1000°C 10 min quench.csv (part 1 of 5)
Type :,DIL805
Test :,200304 08 Aus 1000°C 10 min quench


;Time;Temperature;Change in Length;HF Power
 1;0.00000000;27.19783783;0.00000000;0.00000000
 2;0.10073400;27.08135414;-0.23453784;0.00000000
 3;0.20019300;27.21592903;-0.18817568;0.00000000
 4;0.30072501;26.86819077;-0.19090295;0.00000000
 5;0.40021399;26.99991608;-0.20999312;0.00000000
 6;0.50072902;27.44801331;-0.18817568;0.00000000
 7;0.60017401;27.09634209;-0.20453882;0.00000000
 8;0.70070702;27.37970161;-0.23181057;0.00000000
 9;0.80016297;27.12340927;-0.20181155;0.00000000
 10;0.90061998;26.73568344;-0.23453784;0.00000000
 11;1.00012100;27.01394081;-0.21544743;0.00000000
 12;1.10062695;27.28425980;-0.18817568;0.00000000
 13;1.20007706;27.15069580;-0.20181155;0.00000000
 14;1.30061698;27.09440041;-0.22635627;0.00000000
 15;1.40104795;27.15360260;-0.24817371;0.00000000
 16;1.50047302;27.35263252;-0.21817470;0.00000000
 17;1.60098803;27.16377068;-0.22090197;0.00000000
 18;1.70037198;27.18790245;-0.23453784;0.00000000
 19;1.80090797;27.12751007;-0.20181155;0.67214966
 20;1.90034699;27.18382263;-0.22908354;0.00000000
 21;2.00079799;27.13862038;-0.22362900;0.00000000
 22;2.10028291;27.21687317;-0.18272138;0.54328442
 23;2.20080304;27.05115128;-0.20726585;0.00000000
 24;2.30030799;27.14659500;-0.19635725;0.00000000
 25;2.40080810;26.99293137;-0.23453784;0.00000000
 26;2.50023890;26.99000549;-0.19362998;0.36797649
 27;2.60072398;27.24805450;-0.21272039;0.17820112
 28;2.70015812;27.19684601;-0.22635627;0.31591415
 29;2.80070591;27.11249924;-0.20453882;2.37729692
 30;2.90017390;27.25503922;-0.20453882;7.55515003
 31;3.00060010;29.14640045;-0.06817961;7.46017838
 32;3.10107493;31.06413078;0.06817937;7.84346628
 33;3.20043993;31.98444557;0.17181230;7.35473394
 34;3.30096006;33.13150024;0.31908035;7.10945988
 35;3.40044999;34.06679916;0.41998601;7.15267849
 36;3.50101089;34.95275879;0.56725383;7.32172394
 37;3.60045505;35.92591476;0.68997717;7.42531872
 38;3.70098209;36.67556000;0.80451870;7.45248222
 39;3.80044603;37.90639877;0.90269732;7.39265156
 40;3.90095711;38.69017792;1.06360126;7.67137003
 41;4.00040197;39.97153473;1.20268750;7.44030190
 42;4.10090685;40.91872787;1.31722903;7.41003418
 43;4.20032215;41.92538452;1.43995214;7.37754297
 44;4.30076218;43.10089493;1.61994624;7.35855532
 45;4.40014219;43.86353302;1.69630742;7.59605312
 46;4.50062799;44.74107742;1.86266541;7.55171299
 47;4.60004187;46.00328827;1.96629834;7.56878376
 48;4.70056677;46.97238922;2.12720227;7.55497980
 49;4.80002213;48.14800262;2.29083323;7.31124210
 50;4.90055323;49.07150650;2.37810302;7.41006374
 51;5.00001287;50.12236404;2.54173398;7.19292688
 52;5.10059023;51.04024124;2.68900180;7.52422523
 53;5.20005894;52.02011108;2.75990891;7.49686909
 54;5.30051517;53.27749634;2.90717673;7.30701494
 55;5.40102577;54.18371582;3.05444455;7.29974747
 56;5.50048018;55.11849976;3.16353154;7.27607775
 57;5.60097122;55.90190506;3.30534530;7.67554808
 58;5.70041180;56.81932831;3.44443154;7.56392050
 59;5.80098581;58.06638336;3.56988215;7.59448051
 60;5.90041018;58.99264526;3.72533154;7.42632484
 61;6.00088596;60.00645447;3.82078290;7.38602591
 62;6.10029984;61.02177811;3.95168757;7.42965126
 63;6.20081091;61.87620163;4.10441017;7.62189293
 64;6.30030203;63.03697586;4.25440502;7.46870136
 65;6.40075684;63.99482346;4.33076572;7.56952524
 66;6.50018692;65.01981354;4.48348808;7.61071491
 67;6.60073709;66.14514923;4.64439201;7.37689686
 68;6.70022821;66.86222839;4.74529743;7.48891830
 69;6.80077314;67.92723846;4.91438293;7.52330685
 70;6.90025902;69.17420959;5.02074242;7.24931526
 71;7.00074911;69.81355286;5.14619350;7.64870358
 72;7.10018396;70.86856842;5.29891586;7.59947205
 73;7.20070410;72.09632111;5.44072914;7.54597902
 74;7.30015898;72.97388458;5.55527020;7.30180311
 75;7.40064001;73.98871613;5.73526478;7.52699280
 76;7.50009012;74.97679138;5.83889771;7.58353615
 77;7.60057592;75.92755890;5.95889378;7.72940159
 78;7.70000887;76.87304688;6.10343456;7.25827932
 79;7.80057096;77.95322418;6.23161221;7.50986862
 80;7.90004587;79.10877991;6.36524391;7.49585819
 81;8.00061226;79.94113159;6.47705841;7.74712181
 82;8.10006237;81.13351440;6.61614513;7.50158262
 83;8.20056725;81.98590088;6.76613998;7.71512556
 84;8.30101395;82.98466492;6.88613605;7.28651762
 85;8.40053368;84.11006927;7.03613091;7.20982790
 86;8.50097275;84.93350983;7.17249012;7.54281282
 87;8.60047913;86.09941101;7.27066898;7.38227606
 88;8.70103073;86.92397308;7.44520855;7.60525131
 89;8.80044842;88.08269501;7.57884026;7.71387529
 90;8.90096378;89.05106354;7.69338226;7.52210808
 91;9.00047398;89.88436890;7.82701397;7.34272671
 92;9.10105038;91.05687714;7.98519039;7.63175488
 93;9.20047379;91.91071320;8.08882332;7.64303493
 94;9.30103207;92.87738037;8.22518253;7.71688938
 95;9.40048504;94.24674225;8.33154297;7.38592196
 96;9.50102711;94.98160553;8.47335625;7.54238558
 97;9.60048199;96.07041168;8.62607861;7.45337582
 98;9.70095730;96.90660095;8.76789188;7.68292427
 99;9.80038738;98.03755188;8.89061546;7.78857327
 100;9.90084743;99.06796265;8.99970245;7.51570225
 101;10.00025177;100.27401733;9.17151451;7.35840988
 102;10.10072327;100.92818451;9.29696560;7.57992744
 103;10.20024681;101.93146515;9.38696194;7.48244476
 104;10.30072212;102.90613556;9.53150272;7.73622942
 105;10.40013695;103.95919037;9.65695286;7.83572435
 106;10.50060272;104.92012024;9.81785679;7.87958813
 107;10.60006809;105.94187927;9.93512630;7.71649122
 108;10.70056343;106.98808289;10.10421085;7.54320526
 109;10.80001831;107.97438812;10.21875286;7.68342447
 110;10.90053940;108.97860718;10.36329365;7.43875694
 111;11.00101376;109.97323608;10.44510937;7.34048843
 112;11.10054016;110.86243439;10.58419514;7.50691843
 113;11.20105553;112.00656128;10.74782658;7.75934649
 114;11.30058479;112.89842224;10.87054920;7.92802715
 115;11.40008545;113.85664368;11.07236099;8.01310635
 116;11.50046539;115.07734680;11.17872143;7.81811476
 117;11.60087967;116.18679810;11.32598877;7.51562023
 118;11.70035553;117.05697632;11.44053078;7.47456551
 119;11.80088139;117.81330109;11.55779934;7.74278641
 120;11.90030956;118.73544312;11.71052170;7.80896235
 121;12.00086784;120.07810974;11.86324406;7.64321518
 122;12.10027122;121.08602142;11.95051384;7.66791725
 123;12.20088291;121.84207916;12.08960056;7.76726246
 124;12.30030441;122.88035583;12.23414135;7.85472822
 125;12.40074730;123.88337708;12.33777428;7.86030245
 126;12.50023270;124.99103546;12.51504040;7.75328827
 127;12.60066891;125.90024567;12.59958363;7.76426077
 128;12.70009804;127.01564789;12.79866791;7.77817249
 129;12.80068016;128.04560852;12.85321140;7.76990652
 130;12.90008259;128.91802979;13.04956913;7.90924788
 131;13.00061417;129.83686829;13.16956425;7.78540373
 132;13.10005760;131.21269226;13.27865124;7.39799547
 133;13.20057487;132.25988770;13.42319202;7.63062525
 134;13.30103397;132.97817993;13.55409718;7.58084822
 135;13.40046406;133.86708069;13.69045734;8.07561207
 136;13.50089931;134.94657898;13.84317875;7.80253124
 137;13.60020828;136.05747986;13.97953701;7.67865562
 138;13.70076942;137.06881714;14.10771465;7.65817642
 139;13.80014324;138.02340698;14.25771046;7.78673124
 140;13.90064526;139.10208130;14.37225246;7.71596718
 141;14.00008869;140.09637451;14.55224705;7.97052479
 142;14.10062122;141.01545715;14.72405910;7.78346586
 143;14.20005608;142.11727905;14.80860043;7.82082987
 144;14.30056477;142.94490051;14.96132374;8.05533409
 145;14.40104198;144.07775879;15.10859203;7.69881153
 146;14.50039864;144.95669556;15.26676846;7.49863243
 147;14.60095596;145.82476807;15.36221981;8.14231300
 148;14.70027542;146.88534546;15.52857685;7.97994184
 149;14.80067062;148.01295471;15.65675449;7.96190643
 150;14.90014362;149.01164246;15.80402279;7.69865608
 151;15.00066662;150.11564636;15.90765667;7.77605772
 152;15.10011959;150.82720947;16.03310776;8.07474709
 153;15.20057106;151.94154358;16.19946480;7.92073298
 154;15.30099964;153.07704163;16.33309746;7.59619808
 155;15.40048218;154.06494141;16.49127388;7.72440910
 156;15.50097561;155.02136230;16.60854340;7.85479784
 157;15.60045719;155.98817444;16.73944664;8.02853489
 158;15.70082188;156.75811768;16.88398743;8.06327057
 159;15.80035210;157.84608459;17.00671196;8.09738731
 160;15.90091324;159.03375244;17.16488838;7.77569485
 161;16.00019073;159.83627319;17.26306725;8.24758148
 162;16.10052109;161.01654053;17.43215179;7.88335848
 163;16.20095634;161.91931152;17.56851196;8.20550251
 164;16.30031013;163.11857605;17.71032524;7.74365711
 165;16.40061951;164.03736877;17.86850166;7.96188545
 166;16.50000954;164.88017273;18.01304245;8.17234802
 167;16.60037994;165.98097229;18.14122009;7.93887138
 168;16.70081329;167.07856750;18.26667023;7.82173634
 169;16.80025864;167.85169983;18.41939163;8.03856945
 170;16.90061951;169.12614441;18.56938744;7.89538145
 171;17.00093460;169.93649292;18.71392822;7.92059851
 172;17.10044861;170.83329773;18.80937958;7.85401249
 173;17.20093536;171.93809509;18.96210098;8.03902721
 174;17.30023766;172.91650391;19.12300491;7.94776011
 175;17.40061760;173.78036499;19.27572823;8.03933430
 176;17.50101852;175.03350830;19.39026833;8.06243420
 177;17.60039711;176.11814880;19.52390099;8.02741623
 178;17.70090294;177.02192688;19.67662239;8.13535500
 179;17.80037117;177.98129272;19.81571007;8.07055187
 180;17.90088463;179.07467651;19.96297836;8.11402512
 181;18.00026321;180.01841736;20.08297348;8.16154861
 182;18.10076332;180.99539185;20.19751549;8.12720394
 183;18.20021820;181.83457947;20.34205627;8.10395432
 184;18.30069923;183.01364136;20.48114204;8.20584202
 185;18.40008354;183.98588562;20.65568161;8.00618744
 186;18.50062943;184.93124390;20.81385803;8.04464149
 187;18.60012054;185.82003784;20.91476440;8.19516182
 188;18.70063782;187.16400146;21.08112144;7.95769310
 189;18.80003548;187.96635437;21.22020912;8.02863693
 190;18.90038109;188.99816895;21.29929733;8.04498005
 191;19.00083542;189.85903931;21.49565315;8.14771938
 192;19.10019875;190.87335205;21.62110519;8.06783581
 193;19.20074844;191.96374512;21.76019096;8.13625908
 194;19.30018997;193.05415344;21.95927429;7.99906683
 195;19.40055847;193.89808655;22.12017822;8.14427376
 196;19.50099564;195.04585266;22.21290398;8.05381775
 197;19.60044479;196.04164124;22.39016914;8.24056435
 198;19.70092964;196.90336609;22.52925682;8.14773941
 199;19.80042076;198.01109314;22.62470818;8.01539326
 200;19.90086937;198.98634338;22.77197456;8.17211246
 201;20.00031090;200.05712891;22.92742538;8.09091187
 202;20.10081673;200.79940796;23.11014557;8.48592281
 203;20.20030785;202.17915344;23.23832321;7.99004555
 204;20.30070686;202.65621948;23.39922714;8.32972527
 205;20.40005112;203.83062744;23.53013229;8.20516777
 206;20.50057220;205.30906677;23.67740059;7.83595610
 207;20.60099792;206.01359558;23.78921509;8.06575680
 208;20.70028687;207.01448059;23.96648216;8.08276939
 209;20.80077553;208.00975037;24.09738541;8.02374935
 210;20.90018654;208.91625977;24.21738243;8.21583176
 211;21.00061417;210.01103210;24.34283257;8.16481781
 212;21.10011673;210.99928284;24.50646400;8.20903778
 213;21.20067787;212.05410767;24.62373161;8.29576397
 214;21.30011559;212.93750000;24.79281807;8.21707821
 215;21.40063095;214.20835876;24.95644951;7.97404814
 216;21.50102615;214.90153503;25.10099030;8.21199036
 217;21.60037231;215.95559692;25.29189301;8.21083355
 218;21.70091820;217.22300720;25.42552376;8.06195450
 219;21.80034256;217.85644531;25.55642891;8.38668442
 220;21.90079117;219.12203979;25.72278786;8.06755257
 221;22.00027084;220.01335144;25.83460236;8.16931248
 222;22.10073853;221.03480530;25.99823189;8.23447514
 223;22.20015717;222.03402710;26.13731956;8.21449471
 224;22.30070114;223.22959900;26.27367783;8.11635971
 225;22.40011215;223.95115662;26.40185547;8.24234772
 226;22.50065422;224.95979309;26.57366753;8.39197063
 227;22.60020447;225.90005493;26.73457146;8.36878681
 228;22.70071983;226.94789124;26.86820412;8.36712074
 229;22.80014420;228.13464355;27.04547119;8.17131042
 230;22.90063095;228.94790649;27.17364883;8.22091293
 231;23.00020981;229.94357300;27.34000587;8.36655712
 232;23.10069466;230.96353149;27.47363853;8.58250427
 233;23.20017624;232.18380737;27.60999680;8.00212860
 234;23.30067825;233.00393677;27.72999382;8.14698029
 235;23.40015602;234.04597473;27.89362526;8.32551193
 236;23.50071716;234.78581238;28.02998352;8.62325954
 237;23.60023117;236.03025818;28.19361496;8.33339119
 238;23.70086288;236.97412109;28.34088326;8.37391853
 239;23.80032349;237.92642212;28.49087715;8.23656845
 240;23.90086365;238.88787842;28.65178108;8.48725128
 241;24.00028419;240.10342407;28.77723122;8.13323975
 242;24.10081482;241.02812195;28.90813637;8.21707630
 243;24.20031929;241.75531006;29.07722092;8.51342964
 244;24.30088043;242.94271851;29.24630737;8.40264034
 245;24.40029526;243.77610779;29.36357498;8.64045334
 246;24.50087166;244.95573425;29.52175140;8.41532898
 247;24.60029602;245.94598389;29.69902039;8.30385590
 248;24.70087242;247.10632324;29.84083176;8.11977482
 249;24.80032730;247.82040405;29.98264694;8.41910934
 250;24.90080261;248.91448975;30.13809586;8.34979439
 251;25.00026131;249.77813721;30.26354599;8.61296940
 252;25.10075760;250.87887573;30.41353989;8.57571888
 253;25.20011330;252.00050354;30.59353638;8.43511391
 254;25.30059242;253.04624939;30.73262024;8.51018906
 255;25.40003204;253.90266418;30.88806915;8.45340157
 256;25.50053787;254.89538574;31.03806686;8.74440861
 257;25.60001183;256.17587280;31.20169830;8.38769150
 258;25.70052719;256.93093872;31.33260345;8.38421059
 259;25.80001259;258.20861816;31.49623108;8.33744431
 260;25.90052986;259.01800537;31.64622879;8.49703217
 261;26.00103569;260.05429077;31.77986145;8.30237007
 262;26.10054016;260.90179443;31.97348785;8.49336052
 263;26.20098686;261.98757935;32.11257553;8.28427696
 264;26.30038452;262.93536377;32.22711945;8.42509937
 265;26.40084457;264.01806641;32.42347336;8.16663933
 266;26.50027084;264.84127808;32.57347107;8.53875732
 267;26.60071373;265.94061279;32.69346619;8.54103851
 268;26.70008469;266.86389160;32.86528015;8.61956787
 269;26.80062675;267.86602783;33.00436401;8.84896755
 270;26.90002060;268.94540405;33.17345047;8.49356842
 271;27.00043488;269.84368896;33.31798935;8.70560932
 272;27.10091019;271.03210449;33.44889450;8.42188454
 273;27.20033455;271.87265015;33.60161591;8.53566647
 274;27.30083084;272.67013550;33.72161484;8.76245403
 275;27.40026665;274.02920532;33.89888000;8.45299625
 276;27.50072098;275.06286621;34.04342270;8.32017422
 277;27.60017014;275.84957886;34.21250534;8.54305077
 278;27.70066643;277.04891968;34.34341049;8.22887707
 279;27.80011559;278.06036377;34.50704193;8.49332619
 280;27.90059280;278.99011230;34.67612839;8.43866539
 281;28.00005531;280.01257324;34.81521225;8.33196163
 282;28.10061646;280.99090576;35.00884247;8.46431923
 283;28.20007133;281.89035034;35.12338638;8.70453930
 284;28.30058289;282.94396973;35.30610657;8.41050053
 285;28.40004158;283.99618530;35.42882919;8.50473499
 286;28.50053215;284.99728394;35.60064316;8.51412010
 287;28.60099792;286.02606201;35.78609085;8.59607983
 288;28.70041656;286.95214844;35.94153976;8.39933968
 289;28.80082703;288.11990356;36.06698990;8.43516445
 290;28.90023422;289.07299805;36.21698761;8.44965744
 291;29.00067711;289.92724609;36.37788773;8.61524773
 292;29.10010338;290.82376099;36.51970291;8.74129868
 293;29.20057678;292.00152588;36.69969559;8.55970478
 294;29.30001259;292.96615601;36.81423950;8.75917053
 295;29.40050697;293.85800171;36.94514465;8.73327541
 296;29.50104332;294.98709106;37.14968109;8.63981056
 297;29.60047913;296.00592041;37.27785873;8.61508846
 298;29.70096970;297.00637817;37.41694641;8.48920345
 299;29.80040359;298.09500122;37.58057785;8.43021774
 300;29.90093994;298.89880371;37.77420807;8.84671879
 301;30.00037384;300.13861084;37.89420319;8.46496010
 302;30.10081482;301.16104126;38.05510712;8.40961647
 303;30.20026588;301.98175049;38.21873856;8.51756287
 304;30.30071831;302.91864014;38.33327866;8.71876431
 305;30.40017891;304.00350952;38.47782135;8.49056053
 306;30.50073051;305.08718872;38.67417908;8.57176685
 307;30.60022163;306.11148071;38.80235672;8.68328667
 308;30.70076180;306.78836060;38.95780563;8.74263668
 309;30.80023575;308.06881714;39.10507202;8.66472340
 310;30.90073776;309.11309814;39.24415970;8.51154232
 311;31.00019646;310.08233643;39.42415237;8.66043663
 312;31.10066795;311.29110718;39.54687500;8.38278961
 313;31.20012665;311.78695679;39.74868774;8.82091236
 314;31.30067825;312.93023682;39.87686539;8.66637325
 315;31.40013123;314.03970337;39.99686050;8.58521843
 316;31.50066376;315.04217529;40.16594696;8.63470268
 317;31.60016441;316.02441406;40.32139587;8.77469921
 318;31.70069885;316.88302612;40.46593475;8.74819088
 319;31.80012321;317.86026001;40.66774750;8.90327168
 320;31.90061569;319.02896118;40.79592514;8.66877460
 321;32.00013351;320.06671143;40.94864655;8.67070961
 322;32.10072327;321.10989380;41.10409546;8.53445721
 323;32.20015335;321.93719482;41.23227310;8.80898571
 324;32.30067062;323.03875732;41.38772583;8.93905067
 325;32.40013885;323.96041870;41.54044724;8.63278580
 326;32.50064087;325.13894653;41.69862366;8.57672501
 327;32.60013580;325.90338135;41.82952881;8.81163502
 328;32.70069122;326.92410278;41.98225021;8.79073143
 329;32.80009842;327.76651001;42.13769913;8.96157742
 330;32.90058517;329.00820923;42.26587677;8.86852837
 331;33.00007248;329.89953613;42.45677948;8.82360554
 332;33.10060883;331.02236938;42.57950211;8.66520023
 333;33.20000458;331.92495728;42.74586105;8.69211960
 334;33.30048370;333.04946899;42.89039993;8.76823235
 335;33.40092087;333.95523071;43.02676010;8.88311863
 336;33.50039673;335.01013184;43.19857407;8.74572182
 337;33.60092545;335.94458008;43.34856796;8.83172607
 338;33.70035934;337.09439087;43.52583694;8.56732082
 339;33.80089569;337.89877319;43.64037704;8.62686920
 340;33.90041351;338.90960693;43.80128098;8.67387009
 341;34.00099182;339.94680786;43.94309235;8.87308216
 342;34.10046768;341.03231812;44.15308762;8.69036674
 343;34.20095062;342.12869263;44.28672028;8.66065693
 344;34.30040359;343.16378784;44.43671417;8.44069576
 345;34.40089035;343.97601318;44.53489304;8.73507404
 346;34.50024796;345.08157349;44.69579697;8.63099957
 347;34.60070419;345.93725586;44.85397339;8.84258175
 348;34.70014191;347.16519165;44.98215103;8.72915649
 349;34.80063629;348.17880249;45.14850998;8.66784954
 350;34.90009308;348.97052002;45.31759262;8.88713646
 351;35.00068283;349.99124146;45.45122528;8.77379227
 352;35.10013962;351.11141968;45.62576675;8.68915272
 353;35.20063400;351.84695435;45.78667068;9.10415554
 354;35.30103302;353.12255859;45.94484711;8.75983810
 355;35.40040207;353.86087036;46.06756973;8.93819427
 356;35.50093842;354.99044800;46.21756363;8.99941158
 357;35.60041809;355.80725098;46.38937759;8.98959637
 358;35.70097733;356.84170532;46.54755402;9.01914692
 359;35.80037308;358.13662720;46.69482040;8.66176510
 360;35.90078735;359.02871704;46.83936310;8.81597233
 361;36.00023270;359.98828125;47.01935577;8.77630424
 362;36.10073471;361.20666504;47.17480469;8.70839691
 363;36.20016479;361.84432983;47.30298233;8.96976376
 364;36.30070114;362.92477417;47.44752502;8.80580616
 365;36.40013885;363.93579102;47.61660767;9.15849972
 366;36.50053024;365.23171997;47.79387665;8.77759075
 367;36.60091019;365.82812500;47.94114304;9.10090828
 368;36.70029831;367.19857788;48.11841202;8.62014008
 369;36.80070877;368.06109619;48.25204086;9.09211063
 370;36.90011215;369.13757324;48.42658234;8.99638081
 371;37.00053024;369.96038818;48.57112122;8.89555264
 372;37.10003662;370.99188232;48.75657272;9.00464153
 373;37.20037460;371.75869751;48.88747787;9.21856976
 374;37.30096436;372.99609375;49.05110550;8.82538319
 375;37.40038681;374.11083984;49.21473694;8.67625141
 376;37.50089645;374.94281006;49.38927841;8.82543945
 377;37.60031891;375.97625732;49.49018478;8.94397163
 378;37.70083237;376.83996582;49.67835999;9.21029472
 379;37.80019379;377.84179688;49.82017136;9.16373825
 380;37.90072632;378.93286133;49.96198654;9.22286034
 381;38.00024033;380.13208008;50.13380051;8.83145905
 382;38.10063934;380.91217041;50.28379440;9.05749798
 383;38.20100403;381.86251831;50.45560455;9.02604008
 384;38.30044174;383.00668335;50.61378479;9.07047176
 385;38.40093613;384.07330322;50.76377869;8.99449635
 386;38.50031662;384.89111328;50.90286255;9.07444954
 387;38.60071564;385.95523071;51.07194901;9.03624153
 388;38.70016098;387.04840088;51.20558167;9.08575153
 389;38.80073166;387.91467285;51.34466934;9.41951656
 390;38.90025711;388.94937134;51.53557205;9.18211460
 391;39.00077820;390.11169434;51.70192719;9.01773739
 392;39.10024643;391.01507568;51.84374237;9.18146896
 393;39.20073318;391.98764038;52.01282883;9.19866753
 394;39.30017090;393.00454712;52.14373398;9.11727047
 395;39.40068817;393.82186890;52.28827286;9.34839153
 396;39.50014877;394.95932007;52.46008682;9.27495670
 397;39.60065079;396.09960938;52.58826447;9.02566814
 398;39.70008850;397.04507446;52.77098465;9.16679668
 399;39.80068970;397.99420166;52.95915985;8.93880653
 400;39.90004349;398.88665771;53.09824753;9.36776733
 401;40.00046158;399.74880981;53.22369766;9.33130550
 402;40.10102463;400.86703491;53.41187286;9.48974323
 403;40.20050430;402.03265381;53.56732178;9.12176895
 404;40.30102158;403.06317139;53.75004196;9.35674477
 405;40.40044022;404.05941772;53.87821960;9.19834995
 406;40.50093460;404.87896729;54.06094360;9.24406815
 407;40.60044861;406.09649658;54.17275620;9.34420013
 408;40.70094681;407.09698486;54.37729645;9.10844231
 409;40.80039597;407.74880981;54.48092651;9.52289581
 410;40.90086746;408.89807129;54.65001297;9.35007858
 411;41.00033569;409.95043945;54.83546066;9.42025375
 412;41.10083771;410.89172363;54.97182083;9.30805016
 413;41.20033646;412.02102661;55.11363602;9.53301907
 414;41.30083847;412.89120483;55.33181000;9.42165756
 415;41.40034485;413.90332031;55.44089508;9.50595284
 416;41.50081253;415.09075928;55.60179901;9.21090221
 417;41.60029984;415.85409546;55.76543045;9.32249451
 418;41.70081711;417.06817627;55.88269806;9.39370728
 419;41.80024338;418.06002808;56.04087448;9.56037140
 420;41.90074539;419.04629517;56.20450592;9.34786701
 421;42.00020218;419.99664307;56.41450119;9.42196465
 422;42.10069275;420.91293335;56.53722382;9.59961700
 423;42.20015335;422.02560425;56.69540024;9.43508339
 424;42.30067444;422.92764282;56.88357544;9.44646645
 425;42.40011215;424.02874756;57.01993561;9.31229687
 426;42.50061417;424.81796265;57.15629578;9.50126076
 427;42.60012436;425.79907227;57.31719589;9.43966579
 428;42.70056915;426.89859009;57.47809982;9.56137276
 429;42.80008698;427.94833374;57.64718628;9.29813194
 430;42.90056610;428.97125244;57.80263519;9.37494469
 431;43.00102234;430.04382324;57.92808533;9.43711948
 432;43.10048294;430.95144653;58.11080933;9.54746628
 433;43.20000839;431.95663452;58.25807571;9.64401150
 434;43.30047226;432.98092651;58.41897964;9.55692196
 435;43.40001297;433.94088745;58.56624603;9.60576153
 436;43.50038528;435.07974243;58.76533127;9.54412079
 437;43.60092926;436.03903198;58.88532639;9.39690590
 438;43.70032883;437.10287476;59.07350159;9.41537952
 439;43.80084610;437.91992188;59.21531677;9.63531876
 440;43.90030670;439.04968262;59.38440323;9.52822876
 441;44.00085449;439.87164307;59.53166962;9.70357037
 442;44.10025787;441.01687622;59.67893982;9.48624325
 443;44.20076752;441.92874146;59.83983994;9.58987331
 444;44.30031967;442.97909546;60.04165268;9.70861816
 445;44.40079880;444.03033447;60.13983154;9.68066311
 446;44.50030518;444.94259644;60.33073425;9.71815014
 447;44.60079575;446.01721191;60.42073059;9.47212219
 448;44.70023727;446.90133667;60.61163330;9.65904808
 449;44.80072021;447.92752075;60.74799347;9.75593567
 450;44.90024185;449.12945557;60.90889740;9.47739506
 451;45.00074768;449.89736938;61.08889389;9.73380280
 452;45.10022736;451.00262451;61.26343155;9.55109501
 453;45.20080185;451.94134521;61.41888046;9.87079811
 454;45.30027390;453.07489014;61.58523941;9.49052429
 455;45.40077209;453.83236694;61.70795822;9.87091255
 456;45.50017166;454.98849487;61.91795731;9.55299282
 457;45.60068893;455.89721680;62.05704117;9.83870888
 458;45.70017624;457.03784180;62.17976761;9.69354248
 459;45.80067825;457.82455444;62.33248520;9.98607731
 460;45.90018082;458.88745117;62.53975296;9.89315128
 461;46.00070572;460.11505127;62.70883560;9.70540333
 462;46.10017014;460.86651611;62.79337692;9.79744720
 463;46.20069504;461.88351440;63.03064346;9.95351315
 464;46.30018997;462.90539551;63.16973495;9.73843479
 465;46.40069199;463.90774536;63.31972885;9.72564983
 466;46.50014114;464.97259521;63.50790024;9.72829151
 467;46.60070038;465.93841553;63.64153671;9.87274265
 468;46.70013046;466.93920898;63.82424927;9.76597404
 469;46.80064774;468.13839722;63.99061584;9.73269272
 470;46.90002441;468.95211792;64.12152100;9.82810688
 471;47.00053787;469.93670654;64.28515625;9.80370808
 472;47.10001373;471.06832886;64.46786499;9.65986919
 473;47.20053482;472.03308105;64.62605286;9.80353642
 474;47.30001068;472.96298218;64.73513794;9.79671097
 475;47.40055084;474.01623535;64.90148926;10.01688766
 476;47.50098419;474.95843506;65.05421448;9.95494652
 477;47.60030365;475.99896240;65.23420715;9.84401989
 478;47.70081329;476.98019409;65.41693115;10.06171227
 479;47.80012131;478.05331421;65.56147766;9.73874092
 480;47.90047455;479.01547241;65.70056152;9.77536774
 481;48.00099945;479.86627197;65.87237549;9.84128571
 482;48.10050964;480.99468994;66.02781677;9.91536140
 483;48.20000458;481.98483276;66.18872070;9.87179565
 484;48.30052185;482.99710083;66.35508728;9.81563473
 485;48.40098572;483.92346191;66.50234985;10.01031303
 486;48.50035858;484.99765015;66.66870117;10.04724312
 487;48.60094070;486.15182495;66.85415649;9.90775585
 488;48.70027542;486.94540405;66.99870300;9.93751717
 489;48.80079651;488.03454590;67.14596558;9.86378765
 490;48.90024567;488.88644409;67.29322815;10.16158104
 491;49.00069427;489.94699097;67.48413086;10.06347752
 492;49.10017014;490.99307251;67.65049744;9.85985279
 493;49.20056534;491.85946655;67.80593872;10.17536259
 494;49.30098724;493.03942871;67.96139526;10.08426857
 495;49.40047073;494.12344360;68.11683655;10.07857800
 496;49.50100708;494.98919678;68.27502441;9.93892765
 497;49.60041428;496.06939697;68.43864441;9.93756580
 498;49.70095062;496.86209106;68.60772705;10.34809971
 499;49.80034637;498.08602905;68.76591492;9.97876453
 500;49.90071106;499.03515625;68.91044617;10.01476097
 501;50.00007248;500.12063599;69.10681152;9.81680393
 502;50.10043716;500.91299438;69.26498413;10.02291489
 503;50.20083618;501.81942749;69.38224792;10.37370872
 504;50.30036926;503.11776733;69.59223938;9.91699409
 505;50.40077972;504.10870361;69.70133972;9.99160862
 506;50.50026321;505.04092407;69.85951233;10.09908199
 507;50.60062790;506.00787354;70.06677246;10.01580238
 508;50.70006180;507.03979492;70.17585754;10.00067329
 509;50.80053329;507.91867065;70.38858032;10.09443474
 510;50.90103531;508.86700439;70.51948547;10.04631424
 511;51.00047684;509.98486328;70.69403076;10.31023788
 512;51.10096359;511.09530640;70.87675476;10.08102512
 513;51.20040131;512.00549316;71.03492737;10.04901505
 514;51.30097198;513.01153564;71.19311523;9.95646858
 515;51.40034866;513.82196045;71.37855530;10.22581863
 516;51.50073624;514.73828125;71.52037048;10.41519356
 517;51.60023117;516.07928467;71.66763306;9.97423935
 518;51.70066452;516.83959961;71.86126709;10.30892849
 519;51.80001068;518.13562012;72.01670837;10.15079308
 520;51.90060806;518.98822021;72.15034485;10.25290394
 521;52.00007248;520.00494385;72.33853149;10.10047722
 522;52.10059357;520.79718018;72.46943665;10.47771931
 523;52.20004272;522.08081055;72.65487671;9.96938610
 524;52.30049515;523.05877686;72.78305054;10.06430054
 525;52.40089798;523.75390625;72.92486572;10.38954544
 526;52.50036240;525.05364990;73.11848450;10.29309750
 527;52.60083771;525.94171143;73.30120850;10.51681614
 528;52.70032120;527.03393555;73.46757507;10.25871181
 529;52.80090714;527.93292236;73.61210632;10.25982761
 530;52.90041351;528.84997559;73.74028015;10.54564381
 531;53.00095367;530.12121582;73.93664551;10.20608807
 532;53.10041809;531.15539551;74.06481934;10.12668800
 533;53.20097351;531.99981689;74.23664856;10.34551144
 534;53.30041122;533.11578369;74.38937378;10.20397377
 535;53.40096664;533.91455078;74.56663513;10.42817688
 536;53.50048065;534.84814453;74.72207642;10.52562714
 537;53.60101700;536.18505859;74.90751648;10.20010853
 538;53.70048904;536.93652344;75.08752441;10.24562836
 539;53.80090714;537.78082275;75.21569824;10.54853439
 540;53.90030670;539.02423096;75.39024353;10.36973190
 541;54.00080872;539.93640137;75.55932617;10.29895210
 542;54.10027695;540.91735840;75.73114014;10.24438381
 543;54.20078278;542.02166748;75.88658142;10.35586357
 544;54.30022049;543.05462646;76.02021790;10.38853455
 545;54.40067673;543.90557861;76.19474792;10.55752945
 546;54.50008011;545.07470703;76.33384705;10.45971107
 547;54.60058212;546.06970215;76.53292847;10.29613113
 548;54.70003891;547.07965088;76.67201233;10.38275719
 549;54.80054855;548.19006348;76.86291504;10.30648327
 550;54.90001297;548.89117432;77.03746033;10.44888687
 551;55.00051880;550.13049316;77.21199036;10.18839073
 552;55.10099030;550.99279785;77.39744568;10.50307369
 553;55.20048904;551.95050049;77.53379822;10.47313309
 554;55.30094910;552.93914795;77.70288086;10.46885872
 555;55.40037155;554.11651611;77.84742737;10.48754215
 556;55.50095367;554.87829590;78.00015259;10.64348602
 557;55.60037994;556.03723145;78.18832397;10.33022404
 558;55.70091629;557.00543213;78.39013672;10.47764778
 559;55.80037308;558.05566406;78.50740051;10.46248531
 560;55.90089798;558.96826172;78.68467712;10.57482338
 561;56.00043488;560.10589600;78.85375977;10.44519234
 562;56.10093689;560.97052002;79.00102234;10.60496712
 563;56.20045853;562.11187744;79.14283752;10.30436039
 564;56.30095673;563.00885010;79.30101013;10.76195335
 565;56.40042877;564.07531738;79.50555420;10.62997818
 566;56.50086975;564.85174561;79.65281677;10.78069305
 567;56.60036469;566.03588867;79.82463074;10.34478760
 568;56.70083237;567.03094482;80.00189209;10.47550774
 569;56.80025864;567.95977783;80.14370728;10.77569771
 570;56.90079498;569.00836182;80.27461243;10.54824257
 571;57.00025558;569.94287109;80.42189026;10.68454552
 572;57.10076904;570.90637207;80.59643555;10.75370216
 573;57.20017242;571.90924072;80.79005432;10.82395649
 574;57.30064392;573.13238525;80.96186829;10.62774181
 575;57.40005112;573.95513916;81.10914612;10.68915462
 576;57.50048065;575.05902100;81.25640869;10.72599983
 577;57.60098267;575.99597168;81.41731262;10.52190876
 578;57.70045471;576.93585205;81.57548523;10.81655598
 579;57.80093002;577.96179199;81.73094177;10.65639114
 580;57.90037155;579.03271484;81.89729309;10.74049473
 581;58.00091171;579.89849854;82.08001709;10.94822311
 582;58.10036469;581.08081055;82.19183350;10.62564087
 583;58.20085526;581.91394043;82.38546753;10.87182522
 584;58.30028534;583.11041260;82.54637146;10.60067940
 585;58.40079880;584.07604980;82.70726013;10.62460995
 586;58.50023651;584.94677734;82.84907532;10.76599979
 587;58.60067749;585.92816162;83.02362061;10.96605682
 588;58.70011520;587.02911377;83.21997070;10.83931732
 589;58.80064774;587.98986816;83.39724731;10.81198311
 590;58.90002441;588.90942383;83.53633118;10.92480564
 591;59.00053406;589.96319580;83.70268250;11.00979805
 592;59.10100555;591.01385498;83.85813904;10.98199368
 593;59.20035934;591.83996582;84.02449036;11.17461777
 594;59.30070877;592.97412109;84.17176819;11.03169918
 595;59.40013885;593.99493408;84.33540344;10.98234940
 596;59.50053787;594.95916748;84.51539612;11.01616287
 597;59.60089111;596.02056885;84.70629883;10.80041504
 598;59.70026779;596.97686768;84.83445740;10.96181965
 599;59.80079269;598.01177979;84.96536255;11.16312408
 600;59.90008545;599.10601807;85.17536926;10.98803329
 601;60.00046158;600.11755371;85.28718567;10.96218491
 602;60.10096741;601.00531006;85.48081970;11.07592106
 603;60.20026016;601.77893066;85.61988831;11.29297733
 604;60.30075836;603.07330322;85.81352234;10.84562397
 605;60.40011978;603.92956543;85.93898010;11.22359085
 606;60.50053406;605.04577637;86.12168884;10.86926270
 607;60.60091400;606.04425049;86.30169678;11.03314877
 608;60.70014954;606.79138184;86.44351196;11.16743660
 609;60.80060959;608.26507568;86.63168335;10.80762291
 610;60.90099335;608.79656982;86.79531860;11.31278515
 611;61.00030518;610.00213623;86.92349243;11.13888645
 612;61.10076904;610.99829102;87.09803772;11.10982895
 613;61.20018387;611.87939453;87.24256897;11.19738007
 614;61.30065155;612.99951172;87.40892029;11.10764503
 615;61.40013504;613.91265869;87.53710938;11.13500786
 616;61.50063324;615.00506592;87.74710083;11.18406868
 617;61.60009384;615.92242432;87.90528870;11.34600735
 618;61.70055389;616.99328613;88.04162598;11.32042313
 619;61.80002594;618.01959229;88.20526123;11.14147091
 620;61.90050507;618.89147949;88.36616516;11.32953548
 621;62.00006104;619.98461914;88.54888916;11.42245865
 622;62.10065460;621.16998291;88.70707703;11.04789543
 623;62.20017242;621.80334473;88.81069946;11.23668098
 624;62.30070114;622.98046875;88.98524475;11.18044853
 625;62.40011597;623.92285156;89.18705750;11.18582916
 626;62.50062561;625.10607910;89.29341125;11.02007389
 627;62.60011673;625.97332764;89.45704651;11.25863171
 628;62.70061874;626.82208252;89.62612915;11.40923405
 629;62.80105209;627.96679688;89.76521301;11.26476765
 630;62.90053558;628.89855957;89.94520569;11.46710205
 631;63.00000763;630.02166748;90.08428955;11.45885277
 632;63.10054016;630.99987793;90.24247742;11.35757542
 633;63.20102310;631.96679688;90.40338135;11.38104630
 634;63.30049133;632.91760254;90.52064514;11.35487366
 635;63.40102768;634.05328369;90.70881653;11.44292736
 636;63.50045395;634.96618652;90.86154175;11.42461300
 637;63.60094070;636.01336670;91.05244446;11.38232136
 638;63.70036697;636.95629883;91.15608215;11.44517136
 639;63.80087662;637.97100830;91.36607361;11.55387974
 640;63.90034866;639.02764893;91.48880005;11.37208557
 641;64.00087738;639.93530273;91.66879272;11.64553547
 642;64.10029602;641.02832031;91.81060791;11.40862370
 643;64.20081329;642.04370117;91.96604919;11.43355846
 644;64.30033112;643.04064941;92.11332703;11.42192268
 645;64.40090179;644.17980957;92.31513977;11.31481075
 646;64.50032806;645.04113770;92.43513489;11.51943111
 647;64.60086823;645.99566650;92.60148621;11.41011620
 648;64.70034027;646.96746826;92.73783875;11.55485630
 649;64.80072784;647.96514893;92.89874268;11.64231491
 650;64.90019226;648.98187256;93.03784180;11.79149437
 651;65.00065613;649.81811523;93.20417786;11.79702950
 652;65.10006714;650.99041748;93.35964966;11.56645393
 653;65.20059967;652.03961182;93.52873230;11.47392654
 654;65.30005646;652.88946533;93.64326477;11.70388222
 655;65.40061188;654.07049561;93.79598999;11.46743679
 656;65.50101471;654.90045166;93.99235535;11.65710831
 657;65.60046387;656.02972412;94.10961914;11.56873894
 658;65.70096588;656.99707031;94.28143311;11.55225563
 659;65.80040741;658.07128906;94.42051697;11.68293858
 660;65.90087128;659.10321045;94.56233215;11.58332825
 661;66.00031281;659.93798828;94.73141479;11.82033062
 662;66.10074615;660.96197510;94.87867737;11.62782288
 663;66.20026398;661.83911133;95.01504517;11.93699837
 664;66.30084991;663.31243896;95.20867920;11.25007439
 665;66.40029144;663.99011230;95.30685425;11.77705669
 666;66.50084686;665.10705566;95.46502686;11.56476212
 667;66.60033417;666.06542969;95.64501953;11.77705765
 668;66.70082092;667.17004395;95.77047729;11.59341240
 669;66.80027008;667.86804199;95.92320251;11.94159126
 670;66.90077972;669.03833008;96.08137512;11.76895142
 671;67.00029755;670.03948975;96.17138672;11.80116177
 672;67.10085297;671.06854248;96.33500671;11.86548710
 673;67.20034790;671.96490479;96.48771667;11.92479324
 674;67.30085754;672.88629150;96.65953064;12.04297543
 675;67.40023041;674.10687256;96.79043579;11.73938942
 676;67.50065613;674.97827148;96.95680237;11.90576649
 677;67.60015106;675.96533203;97.14224243;11.83654213
 678;67.70060730;676.96130371;97.25679016;11.91314220
 679;67.80004883;677.98022461;97.39860535;12.03811073
 680;67.90043640;678.95849609;97.52406311;11.96436501
 681;68.00081635;679.97601318;97.72859192;11.88463306
 682;68.10023499;680.88360596;97.81312561;12.03557205
 683;68.20068359;681.96826172;97.94676208;12.02090454
 684;68.30007935;683.03039551;98.11312866;11.88717842
 685;68.40045166;683.96582031;98.23857117;11.95117092
 686;68.50095367;684.97039795;98.41038513;12.03404617
 687;68.60032654;685.91400146;98.57673645;12.16940498
 688;68.70084381;687.07897949;98.70764160;12.07347298
 689;68.80036163;687.99206543;98.85493469;12.03291321
 690;68.90080261;688.93304443;98.97764587;12.17605591
 691;69.00024414;689.91723633;99.09492493;12.05582428
 692;69.10083771;690.98376465;99.26672363;12.17465591
 693;69.20024872;691.92675781;99.37854004;12.00843048
 694;69.30072784;692.94769287;99.55580139;12.14451408
 695;69.40022278;694.05084229;99.69215393;11.96054554
 696;69.50064850;695.03576660;99.84216309;12.25277519
 697;69.60002899;696.08435059;100.02215576;12.09016991
 698;69.70047760;696.93859863;100.13397217;12.18671227
 699;69.80094910;698.02166748;100.25941467;12.15102768
 700;69.90041351;698.97845459;100.38487244;12.18493366
 701;70.00091553;699.88745117;100.55395508;12.45428658
 702;70.10034943;700.85235596;100.69030762;12.30178261
 703;70.20082092;702.17663574;100.85667419;12.01220131
 704;70.30033112;702.88964844;100.96575928;12.29114437
 705;70.40092468;703.99670410;101.13484192;12.13928604
 706;70.50047302;705.02368164;101.24119568;12.10541153
 707;70.60099792;706.00036621;101.41029358;12.44630241
 708;70.70042419;706.96997070;101.56573486;12.20659828
 709;70.80088806;708.03759766;101.65299988;12.31824398
 710;70.90036774;708.92694092;101.76481628;12.36291122
 711;71.00083160;710.04064941;101.92845154;12.36181355
 712;71.10034180;711.08734131;102.04571533;12.14203739
 713;71.20082855;711.96643066;102.19844055;12.46759319
 714;71.30027771;712.73529053;102.28843689;12.41431999
 715;71.40075684;714.12890625;102.47662354;12.26604271
 716;71.50019836;714.87719727;102.56933594;12.48050117
 717;71.60070801;715.95471191;102.74932861;12.61817169
 718;71.70018768;717.16491699;102.85841370;12.20238590
 719;71.80069733;718.08068848;102.98931885;12.49011517
 720;71.90018463;718.96112061;103.09022522;12.51451969
 721;72.00067902;720.10839844;103.25932312;12.50922394
 722;72.10015869;721.07751465;103.41474915;12.28582478
 723;72.20064545;722.00744629;103.51293945;12.50737572
 724;72.30006409;723.02532959;103.62475586;12.41445351
 725;72.40061188;723.96929932;103.73384094;12.54590225
 726;72.50006866;724.97735596;103.88111877;12.45558929
 727;72.60054016;725.98596191;103.97656250;12.54516792
 728;72.70103455;726.94262695;104.11837769;12.61721992
 729;72.80047607;728.03845215;104.21110535;12.45356560
 730;72.90094757;728.91400146;104.34745789;12.70185947
 731;73.00044250;730.16638184;104.45927429;12.44261360
 732;73.10094452;730.75335693;104.51927185;12.96651363
 733;73.20035553;732.00823975;104.64472961;12.75745487
 734;73.30075836;733.00585938;104.73199463;12.63884735
 735;73.40014648;733.93426514;104.79199219;12.62529469
 736;73.50061035;735.00762939;104.85745239;12.74335861
 737;73.60008240;735.98016357;104.93653870;12.81089306
 738;73.70065308;737.08447266;104.96653748;12.82004261
 739;73.80017853;737.97204590;104.98561096;12.84858322
 740;73.90074921;738.95312500;105.00743103;13.08930874
 741;74.00013733;739.72344971;104.95016479;13.26611900
 742;74.10063934;740.99377441;104.93380737;12.95823574
 743;74.20103455;741.95446777;104.89836121;13.12101269
 744;74.30038452;742.57696533;104.84107971;13.98141670
 745;74.40090942;743.39129639;104.80017090;15.11257935
 746;74.50019073;744.12567139;104.81654358;16.44557762
 747;74.60054016;745.21405029;104.81925964;17.80124855
 748;74.70097351;746.11328125;104.99925232;19.75456619
 749;74.80026245;747.03887939;105.09744263;21.72463226
 750;74.90058136;747.81994629;105.14379883;24.60261345
 751;75.00099182;748.95208740;105.06744385;26.97427750
 752;75.10037231;749.96032715;104.90653992;29.00942230
 753;75.20078278;751.12225342;104.55200195;30.45031738
 754;75.30007935;752.40179443;104.04473877;31.34149742
