Repository: darthsax/dilatometry-data-dp1000_heattreatment

File: 200305 09 Aus 1000°C 30 min iso 740°C 15 min iso 500°C 2h q.csv (part 1 of 11)
Type :,DIL805
Test :,200305 09 Aus 1000°C 30 min iso 740°C 15 min iso 500°C 2h q


;Time;Temperature;Change in Length;HF Power
 1;0.00000000;25.64095116;0.00000000;0.00000000
 2;0.10075400;26.03251076;-0.18817544;0.00000000
 3;0.20005400;25.89123726;-0.20453858;0.00000000
 4;0.30048400;25.83381844;-0.16635799;0.00000000
 5;0.40093499;25.76460457;-0.17181253;0.00000000
 6;0.50037998;25.63646507;-0.16090369;0.00000000
 7;0.60080498;26.34158516;-0.22908330;0.00000000
 8;0.70028901;25.72793579;-0.17999411;0.00000000
 9;0.80075997;25.78536606;-0.15817666;0.00000000
 10;0.90011400;25.72631454;-0.18817544;0.38063765
 11;1.00064003;26.06060791;-0.18817544;0.00000000
 12;1.10001397;26.01502037;-0.18544841;0.00000000
 13;1.20048404;26.07383347;-0.21544743;0.00000000
 14;1.30094600;26.06063080;-0.19362998;0.93436837
 15;1.40035999;25.83097649;-0.20181155;0.34456730
 16;1.50086999;25.72344780;-0.20181155;1.00850224
 17;1.60024905;25.74989700;-0.20726585;0.00000000
 18;1.70073998;25.77333260;-0.19362998;0.11688828
 19;1.80019104;25.86334801;-0.20453858;0.00000000
 20;1.90060997;26.15034866;-0.19090271;0.00000000
 21;2.00004005;25.83524132;-0.17181253;0.46205223
 22;2.10056591;25.66458511;-0.19362998;0.00000000
 23;2.20100188;25.87516022;-0.19908428;0.00000000
 24;2.30043602;25.59816742;-0.20999312;0.67147970
 25;2.40088701;25.73219872;-0.23181057;0.14481850
 26;2.50030994;25.75134277;-0.19362998;0.54273522
 27;2.60079193;26.09275055;-0.21817446;1.49596274
 28;2.70020604;25.88533211;-0.18272114;4.97232389
 29;2.80050611;27.47558784;-0.13090467;6.71833515
 30;2.90085196;28.99613190;0.04090786;6.51042652
 31;3.00025010;30.18343544;0.10090590;6.08329344
 32;3.10071993;31.35623360;0.17999411;5.54424524
 33;3.20005894;32.46951675;0.27544546;5.20717573
 34;3.30052400;33.17744064;0.38453269;5.36643314
 35;3.40101099;34.03595734;0.52634621;4.80714703
 36;3.50032401;35.28857422;0.58361721;5.03980732
 37;3.60064411;35.50367737;0.63270640;6.01395655
 38;3.70103407;36.32930374;0.77724719;7.10014391
 39;3.80027294;37.99787521;0.94633245;7.15335798
 40;3.90068197;39.32156754;1.03905678;6.89291286
 41;4.00104809;40.13047791;1.16177988;6.71833467
 42;4.10040808;40.80136108;1.27904892;7.15566540
 43;4.20073223;41.92387772;1.41268063;6.85153437
 44;4.30006218;42.88607788;1.57903862;7.33988237
 45;4.40042591;43.97254181;1.64721823;7.35143948
 46;4.50093222;44.95330429;1.79994059;7.08453274
 47;4.60029078;46.11971664;1.93084526;7.25759411
 48;4.70075083;47.08324814;2.02629662;7.31822443
 49;4.80018711;48.03666306;2.13811111;7.08701181
 50;4.90062189;49.08881760;2.29901505;7.01075506
 51;5.00004292;49.83124161;2.43810129;7.32526493
 52;5.10053587;51.11425400;2.57446051;7.02593994
 53;5.20099211;51.73077011;2.68354797;7.54316616
 54;5.30043221;53.04488373;2.80899811;6.91977119
 55;5.40074110;54.29848862;2.95626593;6.91165352
 56;5.50020123;54.76557922;3.05989885;7.37317562
 57;5.60058689;56.00387192;3.19898510;7.18598938
 58;5.70101309;56.97420883;3.29443645;7.09258842
 59;5.80039501;58.07463455;3.49352121;7.10293484
 60;5.90086222;59.04504776;3.59442663;7.14228249
 61;6.00027609;60.12851334;3.68169641;6.91602993
 62;6.10060596;61.16746521;3.84805512;6.84593010
 63;6.20101213;61.99927139;3.99259496;7.28967571
 64;6.30034494;63.24255371;4.09895515;6.95997810
 65;6.40067101;63.79747009;4.25167751;7.48410606
 66;6.50103521;65.22339630;4.34440136;7.05869579
 67;6.60047007;65.75997162;4.48076057;7.45403528
 68;6.70099592;67.24382019;4.64984608;6.76198435
 69;6.80029392;67.92391205;4.75893307;7.30947304
 70;6.90066385;69.08097076;4.91165543;7.18541861
 71;7.00004816;70.23685455;5.01256180;6.78620863
 72;7.10041285;71.02668762;5.13801193;7.21261263
 73;7.20078802;71.80751801;5.29891586;7.67636681
 74;7.30017185;73.13732910;5.39436722;7.29715729
 75;7.40073919;74.10393524;5.53072643;7.05568790
 76;7.50011015;75.12459564;5.63163185;7.33478355
 77;7.60057878;76.13913727;5.82526207;7.02683353
 78;7.70000792;77.15042114;5.96707535;6.94961834
 79;7.80034304;77.90467072;6.05161858;7.41678619
 80;7.90076780;79.09834290;6.22615814;6.89609003
 81;8.00004673;79.87211609;6.29161072;7.30074596
 82;8.10031700;81.11392975;6.40342522;6.90407372
 83;8.20070744;81.98677826;6.58887291;7.26314259
 84;8.30102062;83.15290070;6.73068714;6.94568825
 85;8.40035057;83.96735382;6.84795570;7.02838039
 86;8.50063133;84.99220276;6.96522427;7.46367931
 87;8.60104465;85.93788147;7.11249256;7.15012646
 88;8.70041466;86.94694519;7.26521492;7.02404928
 89;8.80086517;88.02666473;7.36066628;7.02715302
 90;8.90032482;88.82337189;7.51884270;7.26168394
 91;9.00080013;89.95602417;7.65792847;7.14060688
 92;9.10016441;91.03862762;7.81337833;7.02602768
 93;9.20063114;91.90408325;7.95519161;7.30118942
 94;9.30000877;93.00704193;8.08609676;7.20952129
 95;9.40054035;93.64228058;8.18972969;7.74379253
 96;9.50098038;95.02584839;8.33154297;7.35634375
 97;9.60039043;96.21288300;8.45153904;7.04077148
 98;9.70086002;97.09676361;8.56880760;7.03140497
 99;9.80021858;98.03141022;8.70789433;7.32663727
 100;9.90063000;98.90964508;8.87425232;7.57077456
 101;10.00002003;100.17172241;9.00242996;7.14634657
 102;10.10047531;101.08566284;9.11151695;7.09233952
 103;10.20090580;102.21163177;9.23151302;7.13844681
 104;10.30034542;102.85383606;9.35969067;7.24517918
 105;10.40079594;104.01875305;9.48514080;7.27780151
 106;10.50016022;104.96047974;9.67331696;7.36336327
 107;10.60059547;106.05438232;9.77422237;7.26406622
 108;10.70006275;106.84861755;9.90240002;7.27383995
 109;10.80049992;108.09008026;10.03057766;7.16530514
 110;10.90098953;109.00969696;10.15602779;7.21373653
 111;11.00041962;110.28007507;10.29238701;7.30492163
 112;11.10093594;110.95127106;10.41783810;7.32884836
 113;11.20041561;111.88351440;10.56783295;7.34637833
 114;11.30092621;113.12632751;10.68510151;7.27005863
 115;11.40040684;114.10433197;10.82418823;7.51056480
 116;11.50087166;115.05116272;10.98509121;7.36611557
 117;11.60029697;116.05428314;11.10236073;7.51671839
 118;11.70068169;117.11348724;11.26053715;7.21843052
 119;11.80009747;118.00982666;11.40780449;7.55008221
 120;11.90051270;119.01641846;11.54143715;7.45149612
 121;12.00091171;119.95139313;11.62870693;7.22079182
 122;12.10032654;121.01183319;11.79506493;7.25962067
 123;12.20085812;122.02787018;11.91506100;7.52128506
 124;12.30028152;123.29120636;12.06778336;7.01768398
 125;12.40070248;124.03968048;12.17959785;7.10502338
 126;12.50017834;125.06485748;12.33777428;7.19209480
 127;12.60055733;126.01697540;12.48231506;7.42786884
 128;12.70101261;127.01449585;12.59412956;7.26628780
 129;12.80045223;127.81147766;12.74412441;7.19554377
 130;12.90091896;129.18766785;12.85048485;7.15895557
 131;13.00026226;130.01649475;13.00320721;7.38252735
 132;13.10077858;130.91854858;13.12865734;7.40513611
 133;13.20019341;132.01100159;13.24592686;7.25269890
 134;13.30064774;133.16494751;13.40137577;7.13791656
 135;13.40005875;133.96569824;13.53500652;7.55706596
 136;13.50050735;135.05496216;13.64409542;7.37738180
 137;13.60097790;135.99249268;13.79408932;7.47994232
 138;13.70037270;136.94160461;13.94135761;7.37839174
 139;13.80088520;137.96635437;14.06680775;7.38101530
 140;13.90025806;138.78807068;14.22225666;7.82156992
 141;14.00072384;139.93525696;14.35861683;7.53859282
 142;14.10015678;141.17340088;14.50315762;7.26487589
 143;14.20058823;142.20440674;14.66133404;7.23442984
 144;14.30005455;143.07099915;14.78405666;7.21016216
 145;14.40047932;144.18098450;14.89041805;7.41458464
 146;14.50094318;145.01097107;15.04313946;7.55050611
 147;14.60030365;145.91850281;15.18495274;7.56338549
 148;14.70077896;146.96719360;15.34312916;7.30761957
 149;14.80017376;148.07983398;15.44949055;7.40154791
 150;14.90051842;148.84880066;15.58312130;7.58580446
 151;15.00098801;150.17936707;15.71675396;7.27232409
 152;15.10040855;150.95278931;15.85856724;7.56981802
 153;15.20082283;152.01686096;16.01674461;7.58974123
 154;15.30010700;153.00131226;16.13401413;7.54506207
 155;15.40062332;154.18815613;16.29764366;7.45540190
 156;15.50008869;155.08056641;16.42582130;7.47878456
 157;15.60058308;156.10214233;16.55127144;7.52162981
 158;15.70001316;156.81816101;16.69853973;7.70270586
 159;15.80039978;158.02796936;16.86489868;7.54369259
 160;15.90078926;159.01298523;16.94944191;7.59087181
 161;16.00017166;160.07331848;17.10216331;7.49089289
 162;16.10062408;160.89607239;17.22215843;7.71265459
 163;16.20001221;161.97421265;17.36669922;7.54001617
 164;16.30043221;162.91819763;17.50851250;7.71215010
 165;16.40087128;164.09457397;17.63669014;7.45034981
 166;16.50030708;164.97410583;17.76486778;7.67942524
 167;16.60080719;165.93901062;17.93122673;7.55930424
 168;16.70017242;167.03417969;18.02122307;7.63273335
 169;16.80058670;167.97242737;18.19849014;7.66733932
 170;16.90002632;169.02595520;18.32121468;7.73485565
 171;17.00043869;170.07479858;18.51211739;7.58118105
 172;17.10094833;170.89710999;18.62120438;7.88681555
 173;17.20036316;172.16290283;18.74119949;7.46495342
 174;17.30083847;173.04498291;18.90483093;7.57193184
 175;17.40027809;174.20025635;19.05209923;7.55743313
 176;17.50084305;174.97320557;19.18572998;7.64067364
 177;17.60023308;175.94262695;19.29754448;7.58829403
 178;17.70068932;176.95013428;19.47753906;7.67706585
 179;17.80005836;177.89794922;19.60571671;7.75785637
 180;17.90043259;179.17626953;19.76662064;7.63648272
 181;18.00084305;180.04666138;19.85934448;7.66164207
 182;18.10021782;181.23901367;20.02024841;7.44658184
 183;18.20062828;182.14164734;20.14569855;7.59755564
 184;18.30001450;182.78074646;20.34478378;7.94245005
 185;18.40051842;184.03758240;20.43205261;7.54058266
 186;18.50095367;185.09197998;20.57932091;7.55579901
 187;18.60030746;186.08283997;20.72113419;7.46996927
 188;18.70074272;186.83489990;20.85749435;7.88607693
 189;18.80015373;187.72657776;20.99930763;8.06551743
 190;18.90051270;189.15278625;21.12748528;7.67139435
 191;19.00092888;190.07174683;21.28020668;7.47614098
 192;19.10034370;190.98699951;21.43292999;7.79475784
 193;19.20086861;191.97174072;21.56110764;7.88464546
 194;19.30026627;192.98927307;21.69201088;7.73502064
 195;19.40084457;194.00990295;21.82837105;7.71561670
 196;19.50031090;195.01168823;21.97291183;7.57736778
 197;19.60075378;195.91282654;22.10381699;8.05520153
 198;19.70006371;197.11978149;22.24290276;7.71393347
 199;19.80034256;198.06777954;22.37926102;7.75432491
 200;19.90076447;198.91984558;22.53743744;7.92742777
 201;20.00023460;199.98977661;22.65197945;7.65091419
 202;20.10077477;200.97254944;22.81288338;7.61938667
 203;20.20018387;201.91714478;22.95742416;8.02147675
 204;20.30054474;203.05915833;23.09650993;7.97878313
 205;20.40084267;204.18353271;23.25741386;7.67923069
 206;20.50025558;204.98854065;23.36104774;7.83441544
 207;20.60071182;205.89529419;23.53013229;7.87269592
 208;20.70011139;206.78395081;23.67467308;8.13306046
 209;20.80042267;208.04260254;23.77830696;7.88779783
 210;20.90082741;209.04627991;23.97193718;7.75574636
 211;21.00019264;209.90071106;24.10284042;7.97336006
 212;21.10072708;211.01625061;24.23101807;7.85306835
 213;21.20016289;212.08341980;24.37555885;7.89824533
 214;21.30062294;212.96804810;24.49282837;7.71486235
 215;21.40007210;214.03810120;24.61282349;7.93529749
 216;21.50052643;215.02363586;24.80100060;7.75616550
 217;21.60096741;215.87457275;24.97554016;8.14596844
 218;21.70022774;217.07266235;25.10644341;8.00799465
 219;21.80073738;217.99516296;25.25098419;7.75118780
 220;21.90008736;218.89558411;25.38734436;8.04794407
 221;22.00044632;219.81219482;25.53733826;8.01774406
 222;22.10088158;221.05104065;25.68460655;7.99730492
 223;22.20017624;221.90498352;25.81278419;8.14313793
 224;22.30057144;223.04684448;25.96550751;7.92375803
 225;22.40095520;223.95207214;26.14004707;7.92649746
 226;22.50041580;225.05334473;26.29276848;7.88854218
 227;22.60084534;226.01905823;26.43458176;7.64346027
 228;22.70028496;226.97767639;26.54912376;7.92480183
 229;22.80072021;227.76959229;26.69639206;8.15422535
 230;22.90002060;229.19880676;26.84366035;7.73163080
 231;23.00043488;229.98783875;26.99638176;8.06687355
 232;23.10074043;231.13842773;27.14092255;7.96832657
 233;23.20010948;232.02902222;27.28000832;7.91554689
 234;23.30054092;233.27070618;27.42727661;7.78550625
 235;23.40000534;234.10310364;27.57727242;7.94168520
 236;23.50051498;235.16407776;27.70817566;7.73285770
 237;23.60096550;235.90774536;27.84453583;8.17512894
 238;23.70030403;236.86450195;28.02180290;8.09971809
 239;23.80071449;238.01803589;28.12816238;7.99488258
 240;23.90000534;238.98117065;28.31088448;8.08624649
 241;24.00044823;239.88630676;28.50178719;8.26992321
 242;24.10098076;241.07095337;28.60269165;7.95724392
 243;24.20032310;242.19602966;28.76905060;8.03831959
 244;24.30072212;242.98815918;28.92722702;8.10506248
 245;24.40013313;244.06459045;29.04176903;8.21477795
 246;24.50057411;245.11398315;29.25176048;7.95248270
 247;24.60094833;246.08663940;29.36903191;8.11113358
 248;24.70027161;246.91320801;29.51629829;8.20109653
 249;24.80075836;248.16830444;29.67992973;8.02441406
 250;24.90015793;248.85267639;29.83810616;8.22445488
 251;25.00059891;249.97538757;29.97992134;8.05453682
 252;25.10097885;251.17962646;30.10809898;7.99357653
 253;25.20025635;251.95423889;30.27172661;8.13291550
 254;25.30059052;253.09040833;30.38899803;7.92413759
 255;25.40090561;253.95657349;30.54990196;8.04761028
 256;25.50012016;255.03948975;30.66716957;8.21396828
 257;25.60059929;256.00503540;30.86352730;8.20268440
 258;25.70100594;257.08496094;31.00806618;8.11837578
 259;25.80045509;258.17745972;31.15260887;8.05775738
 260;25.90090561;258.92294312;31.29442024;8.05738258
 261;26.00031662;259.79620361;31.46077919;8.27130413
 262;26.10080719;261.06781006;31.59441185;8.17823505
 263;26.20025063;261.89968872;31.74986076;8.47988033
 264;26.30065727;263.10662842;31.89985275;8.16603756
 265;26.40007591;263.99447632;32.04166794;8.28265858
 266;26.50046539;264.95022583;32.19438934;8.24525166
 267;26.60093117;266.06768799;32.35802078;8.20612621
 268;26.70026207;267.04324341;32.50801468;8.41971016
 269;26.80073547;267.98965454;32.63891983;8.27894306
 270;26.90000534;268.99453735;32.84891510;8.24002171
 271;27.00043869;269.91812134;32.94981766;8.20077610
 272;27.10083961;270.84222412;33.10799789;8.37988663
 273;27.20019913;271.95465088;33.27435303;8.26145744
 274;27.30070114;273.12518311;33.40253067;8.21137333
 275;27.40003395;273.86126709;33.58797836;8.43428230
 276;27.50041389;274.97357178;33.72706604;8.36545563
 277;27.60077858;276.06042480;33.88251495;8.33823872
 278;27.70017815;277.18286133;34.03796387;8.10292530
 279;27.80054283;277.92398071;34.18250656;8.41337395
 280;27.90099335;279.10177612;34.34068298;8.29790878
 281;28.00036621;279.99850464;34.49067688;8.33068943
 282;28.10083389;280.83013916;34.67339706;8.50999260
 283;28.20021248;281.97625732;34.77157593;8.48640537
 284;28.30063248;282.94812012;34.93793488;8.19133854
 285;28.40104866;283.80319214;35.08520508;8.52249908
 286;28.50036621;285.02371216;35.22974396;8.46094227
 287;28.60083961;285.97729492;35.38792038;8.36886692
 288;28.70022202;287.06317139;35.57609558;8.30173397
 289;28.80070305;288.04080200;35.68518448;8.14221573
 290;28.90010643;288.85598755;35.82154465;8.64978600
 291;29.00050735;289.90777588;35.99335480;8.74946308
 292;29.10093307;290.81921387;36.16244125;8.46937084
 293;29.20034218;292.03921509;36.29334641;8.32196522
 294;29.30072975;293.01058960;36.42152405;8.30748367
 295;29.40008736;294.03860474;36.58788300;8.34348583
 296;29.50054169;294.94976807;36.71333313;8.54265308
 297;29.60100174;296.01062012;36.91514206;8.35049438
 298;29.70041656;296.94863892;37.02150345;8.45810318
 299;29.80090332;297.84030151;37.20695114;8.52108765
 300;29.90026283;299.04095459;37.35694504;8.43969440
 301;30.00069237;300.01632690;37.50421524;8.31614590
 302;30.10003090;300.92126465;37.65693665;8.52767754
 303;30.20045662;301.92245483;37.78784180;8.55292892
 304;30.30093193;303.03759766;37.94874573;8.45301533
 305;30.40030670;303.97778320;38.10146713;8.54233932
 306;30.50080299;305.07278442;38.21873474;8.50573921
 307;30.60015106;305.99307251;38.37691116;8.61014748
 308;30.70053673;307.04388428;38.50781631;8.41018677
 309;30.80099297;308.04351807;38.70144653;8.29071712
 310;30.90044212;308.95129395;38.83780670;8.51742935
 311;31.00084686;309.90625000;38.96052933;8.60303593
 312;31.10022163;311.04122925;39.15688705;8.38015938
 313;31.20064354;312.06951904;39.25779343;8.27368450
 314;31.30103683;312.96130371;39.43505859;8.59552193
 315;31.40042686;313.94995117;39.55505753;8.58614922
 316;31.50087166;315.08544922;39.71596146;8.52372742
 317;31.60033035;316.01138306;39.82504654;8.52568531
 318;31.70074081;317.02694702;39.99140549;8.48406982
 319;31.80018425;318.13195801;40.12231064;8.51746464
 320;31.90065193;319.03186035;40.28321457;8.41158199
 321;32.00003052;319.96597290;40.43593597;8.56092358
 322;32.10049438;320.87582397;40.57775116;8.56882572
 323;32.20093536;322.00534058;40.71956253;8.75456524
 324;32.30036163;322.96945190;40.86410522;8.66625023
 325;32.40077209;323.98348999;41.02500916;8.63612652
 326;32.50020981;324.95263672;41.16136551;8.80409622
 327;32.60068130;325.91921997;41.33317947;8.52264690
 328;32.70011139;326.99859619;41.49135590;8.64275646
 329;32.80063629;327.89166260;41.61407852;8.51103687
 330;32.90007782;328.92187500;41.72043991;8.52783108
 331;33.00050354;330.02819824;41.87861633;8.70264912
 332;33.10095215;331.11236572;42.04224777;8.76824760
 333;33.20035934;331.79638672;42.15133286;8.92051983
 334;33.30079651;332.97586060;42.31769180;8.87281895
 335;33.40017700;334.16329956;42.51404953;8.49167728
 336;33.50063705;335.01022339;42.63404465;8.60659504
 337;33.60008621;335.96343994;42.73495102;8.78932953
 338;33.70041656;336.90069580;42.89039993;8.68451309
 339;33.80078888;338.01361084;43.01857758;8.66669178
 340;33.90016937;339.04882813;43.20129776;8.82442665
 341;34.00057602;340.12255859;43.31584167;8.62370586
 342;34.10099792;340.97396851;43.46583557;8.66384411
 343;34.20038223;342.00473022;43.58855820;8.73392963
 344;34.30080795;342.99114990;43.74946213;8.57174778
 345;34.40027618;343.94299316;43.90491104;8.62098312
 346;34.50070572;344.94329834;44.01399994;8.80846500
 347;34.60010147;346.06118774;44.19944763;8.87387466
 348;34.70064163;346.90744019;44.34944153;9.12773323
 349;34.80101776;348.02529907;44.49125671;8.77845192
 350;34.90026093;349.08499146;44.66307068;8.81113434
 351;35.00073242;350.07046509;44.80215454;8.75538254
 352;35.10012817;350.91726685;44.92760468;8.80533314
 353;35.20056152;352.03903198;45.08850861;8.64572239
 354;35.30104446;352.93963623;45.25759506;8.91085052
 355;35.40048599;354.04882813;45.37759018;8.71485138
 356;35.50094223;354.87478638;45.54667664;8.93189716
 357;35.60034561;356.08325195;45.69667053;8.89379501
 358;35.70083618;356.98797607;45.87939072;8.65284061
 359;35.80025101;357.91589355;46.02393341;8.75480080
 360;35.90064240;358.96087646;46.16302109;9.01207542
 361;36.00101089;360.09161377;46.33755875;8.87991333
 362;36.10031509;361.00561523;46.49573517;8.97802544
 363;36.20076752;362.04833984;46.64845657;8.86618614
 364;36.30020142;363.13888550;46.80936050;8.77277851
 365;36.40072250;363.98220825;46.98390198;8.90558815
 366;36.50014496;364.80120850;47.09298706;8.81480598
 367;36.60056686;366.02020264;47.28661728;9.04417610
 368;36.70088959;367.07055664;47.44479370;8.88891125
 369;36.80019379;368.22586060;47.58660889;8.56496906
 370;36.90068054;369.16604614;47.73114777;8.68437862
 371;37.00003815;370.01513672;47.87841797;8.82278824
 372;37.10045624;370.95376587;48.06113815;9.00177574
 373;37.20076752;372.17013550;48.23022461;8.67934418
 374;37.30001068;373.08197021;48.36658478;8.77829552
 375;37.40047455;373.94149780;48.53021240;9.16324329
 376;37.50082779;375.15356445;48.69657135;8.83114243
 377;37.60013199;375.90634155;48.87111282;9.22630596
 378;37.70055771;377.09344482;49.04292297;8.85855484
 379;37.80088806;377.71768188;49.19292068;9.48356056
 380;37.90017700;379.08489990;49.40291214;8.86368370
 381;38.00049591;380.12359619;49.58017731;8.85084629
 382;38.10089493;380.89617920;49.71653748;8.97650909
 383;38.20034409;381.75903320;49.87198639;9.17261028
 384;38.30074692;382.91293335;50.04652786;9.19554043
 385;38.40012360;383.84521484;50.24288559;9.06812382
 386;38.50057220;385.24063110;50.39287949;8.77074337
 387;38.60091400;385.99151611;50.54287338;8.96810150
 388;38.70028305;386.89501953;50.73923111;8.97348213
 389;38.80075073;387.98358154;50.88922501;8.90935040
 390;38.90020752;389.05630493;51.05558395;9.09575844
 391;39.00057983;390.20346069;51.24921417;8.96499729
 392;39.10089493;391.00509644;51.38284683;9.10892296
 393;39.20014954;391.95013428;51.57647705;9.16073322
 394;39.30059433;393.11444092;51.74829102;8.96811485
 395;39.40100479;394.12783813;51.89828491;9.00616455
 396;39.50025177;395.01260376;52.07555008;9.16309643
 397;39.60066986;396.05041504;52.23645401;9.09302139
 398;39.70004654;397.01400757;52.39190292;9.07492828
 399;39.80053711;397.86535645;52.55826187;9.20016193
 400;39.90101242;399.01882935;52.72189331;9.02300262
 401;40.00039291;399.71466064;52.89097977;9.54414940
 402;40.10091400;400.98986816;53.06278992;9.19743919
 403;40.20028305;402.12951660;53.23460388;8.94191170
 404;40.30051804;402.75131226;53.38459778;9.30781937
 405;40.40093613;404.00680542;53.55913925;9.19291592
 406;40.50039673;405.06253052;53.72822571;9.00123501
 407;40.60079193;405.89541626;53.87276459;9.16268921
 408;40.70028305;406.97134399;54.07730484;9.26622295
 409;40.80073166;408.11196899;54.22184372;9.02732944
 410;40.90019226;408.75445557;54.42092896;9.51610756
 411;41.00055695;410.04574585;54.57092285;9.30661392
 412;41.10101700;411.11166382;54.72637177;9.09821796
 413;41.20038605;412.08392334;54.89545822;9.25173378
 414;41.30088806;412.77142334;55.07545090;9.30519009
 415;41.40035629;414.09625244;55.22272110;9.22075367
 416;41.50088882;414.82226563;55.41089630;9.46641731
 417;41.60025787;416.13021851;55.60179901;9.22492218
 418;41.70077896;417.02203369;55.74906540;9.13823509
 419;41.80018616;417.94509888;55.90996933;9.59678268
 420;41.90064240;419.06829834;56.09268951;9.29432869
 421;42.00001907;419.96133423;56.23995972;9.47052860
 422;42.10044861;421.12280273;56.41449738;9.25172710
 423;42.20086288;421.92321777;56.58903885;9.32231808
 424;42.30021286;423.02127075;56.72812653;9.50275993
 425;42.40071869;424.20257568;56.91084671;9.18775272
 426;42.50015259;425.00213623;57.04447937;9.52850723
 427;42.60055923;425.95513916;57.23810959;9.55869865
 428;42.70095825;426.99710083;57.37992096;9.51501083
 429;42.80040741;428.12094116;57.55173492;9.29410553
 430;42.90085602;429.03430176;57.70445633;9.49180984
 431;43.00018311;430.10836792;57.86808777;9.38460636
 432;43.10063553;430.95861816;58.01262665;9.56395054
 433;43.20003510;431.99606323;58.21716690;9.47085857
 434;43.30052948;432.94335938;58.35079956;9.69430065
 435;43.40096283;434.04080200;58.49261093;9.36831474
 436;43.50034332;434.90136719;58.66987991;9.48164368
 437;43.60083389;436.19006348;58.83351135;9.41320515
 438;43.70026016;437.08035278;58.97805023;9.45013428
 439;43.80070114;438.07238770;59.14713669;9.52529716
 440;43.90008545;438.93295288;59.28349304;9.71890068
 441;44.00046158;440.08511353;59.46621704;9.43696690
 442;44.10094070;440.92144775;59.63529968;9.54450321
 443;44.20035172;442.12673950;59.83983994;9.45346069
 444;44.30085754;443.02679443;59.97347260;9.56536102
 445;44.40029144;444.01242065;60.11528397;9.70643711
 446;44.50082016;445.01013184;60.30073547;9.65997314
 447;44.60024261;446.05932617;60.45891190;9.70876789
 448;44.70069122;447.16024780;60.56254196;9.56878185
 449;44.80008316;447.98825073;60.73708344;9.74007511
 450;44.90052414;449.03930664;60.92525864;9.75993633
 451;45.00090790;450.02609253;61.06434250;9.82729912
 452;45.10032272;451.04739380;61.20888901;9.72409439
 453;45.20078278;451.96020508;61.41069412;9.88226795
 454;45.30022430;452.97256470;61.51978683;9.93527603
 455;45.40073776;453.89053345;61.70250320;9.95434380
 456;45.50016403;455.05267334;61.84977341;9.71617508
 457;45.60066605;455.90802002;61.99704361;9.95544624
 458;45.70011139;456.86941528;62.17975998;10.07437706
 459;45.80044937;458.11041260;62.34885025;9.59671307
 460;45.90080643;458.97259521;62.46339035;9.72497177
 461;46.00015640;459.91604614;62.61883926;9.83300972
 462;46.10062408;460.87072754;62.75792313;9.95530987
 463;46.20099258;461.87481689;62.92973709;10.03883266
 464;46.30026627;462.97433472;63.12063980;9.80447006
 465;46.40060806;463.97406006;63.30336380;9.79779434
 466;46.50102615;464.89285278;63.45335770;10.02984238
 467;46.60031128;465.96051025;63.58971786;9.93529510
 468;46.70058441;466.92285156;63.76425552;10.01744747
 469;46.80098724;468.10220337;63.91970444;9.88759804
 470;46.90024948;468.92996216;64.03969574;9.94381046
 471;47.00061417;470.01409912;64.20333099;9.94030857
 472;47.10002899;471.18966675;64.36423492;9.70792389
 473;47.20049667;471.94949341;64.52786255;10.07434082
 474;47.30089188;472.92221069;64.66967773;9.92449570
 475;47.40016937;474.01736450;64.83330536;9.99810314
 476;47.50062180;475.05700684;64.97512054;9.60255527
 477;47.60003662;475.99633789;65.11965942;10.06024170
 478;47.70043945;476.95498657;65.31601715;10.01237297
 479;47.80095673;477.90490723;65.45510864;10.06809711
 480;47.90035248;478.86016846;65.65964508;10.13002205
 481;48.00074005;480.07586670;65.79055023;9.89790630
 482;48.10009766;481.04443359;65.95145416;9.93327045
 483;48.20057678;481.89727783;66.10690308;10.19704819
 484;48.30087662;482.91305542;66.27326202;10.09090042
 485;48.40027618;483.84188843;66.45052338;10.21170044
 486;48.50070190;485.13128662;66.56779480;9.90695667
 487;48.60103226;485.99145508;66.72052002;10.18895149
 488;48.70033264;486.99578857;66.90869141;10.14496803
 489;48.80075073;487.96160889;67.01232910;10.10080147
 490;48.90009689;489.04754639;67.16777802;9.87616348
 491;49.00041199;490.01834106;67.32595062;10.01293755
 492;49.10074234;491.01409912;67.50594330;10.17771339
 493;49.20011139;492.01330566;67.67503357;9.94620800
 494;49.30050659;493.11190796;67.80048370;10.05123329
 495;49.40081406;493.92446899;67.97229767;10.11418343
 496;49.50020981;494.88101196;68.11683655;10.32314110
 497;49.60070419;495.93304443;68.25046539;10.29017353
 498;49.70014954;496.84725952;68.41136932;10.29949379
 499;49.80057907;498.01571655;68.56954956;10.19795609
 500;49.90105057;499.00170898;68.71408844;10.08583164
 501;50.00052643;499.89672852;68.88590240;10.41373253
 502;50.10102844;501.02322388;69.04680634;10.17513180
 503;50.20034409;502.00476074;69.17498016;10.12952709
 504;50.30083466;502.85531616;69.33861542;10.36029911
 505;50.40026474;504.00134277;69.54315186;10.38684750
 506;50.50065994;504.98657227;69.65223694;10.20437431
 507;50.60003281;505.91329956;69.76950836;10.35494232
 508;50.70050049;507.05279541;69.97132111;10.23007488
 509;50.80094910;507.98733521;70.11585999;10.30077553
 510;50.90037918;508.92422485;70.23584747;10.46169090
 511;51.00092697;509.84713745;70.42676544;10.45052147
 512;51.10037994;511.10379028;70.57949066;10.35561657
 513;51.20078659;512.10363770;70.71311188;10.12350082
 514;51.30019760;512.88787842;70.87129211;10.41001225
 515;51.40063477;513.94561768;71.02127838;10.42751503
 516;51.50007629;514.82928467;71.13855743;10.64465904
 517;51.60055923;515.85113525;71.31855011;10.56789303
 518;51.70102692;517.24420166;71.47400665;10.16911983
 519;51.80049133;517.95343018;71.60762787;10.46761894
 520;51.90095139;518.95129395;71.74944305;10.33634090
 521;52.00034714;519.94171143;71.89944458;10.49725914
 522;52.10083771;520.90405273;72.08489227;10.65387726
 523;52.20021057;521.98510742;72.24851990;10.40311813
 524;52.30070877;522.91003418;72.37669373;10.49541569
 525;52.40011597;524.08447266;72.52124023;10.51130295
 526;52.50055313;525.07604980;72.70668793;10.34778023
 527;52.60099792;526.08319092;72.85941315;10.42240715
 528;52.70035553;526.95245361;73.00394440;10.65522575
 529;52.80081940;528.05749512;73.14303589;10.51026726
 530;52.90022659;529.01470947;73.29576111;10.47356415
 531;53.00069809;529.96441650;73.45665741;10.45933723
 532;53.10015106;530.81903076;73.61483765;10.69476986
 533;53.20057297;531.98535156;73.76483917;10.45137405
 534;53.30001068;532.86529541;73.90118408;10.88952827
 535;53.40050125;534.14843750;74.05664063;10.55660057
 536;53.50090790;534.93865967;74.23117828;10.75040340
 537;53.60035324;535.96923828;74.34300232;10.57104301
 538;53.70080185;536.94189453;74.51206970;10.59410286
 539;53.80023193;537.89660645;74.66752625;10.68123817
 540;53.90060043;539.16882324;74.77935028;10.50663853
 541;54.00003433;539.93035889;74.96206665;10.67596817
 542;54.10055923;540.97686768;75.10387421;10.69647789
 543;54.20100784;542.08374023;75.25114441;10.44325352
 544;54.30033112;542.76757813;75.39568329;11.02316761
 545;54.40077972;543.85003662;75.55931091;10.96959019
 546;54.50105286;545.12896729;75.71749878;10.59848404
 547;54.60039139;546.08776855;75.85931396;10.38029575
 548;54.70083618;546.85974121;75.99839020;10.80501747
 549;54.80028915;547.87878418;76.15111542;10.80104923
 550;54.90070343;548.96942139;76.26837921;10.63498306
 551;55.00007248;549.97741699;76.44838715;10.67716503
 552;55.10053253;551.12701416;76.59291840;10.57881260
 553;55.20103455;551.99096680;76.74018860;10.89351749
 554;55.30042267;552.97717285;76.92563629;10.89219189
 555;55.40090942;553.97125244;77.05108643;10.78409958
 556;55.50030136;555.05920410;77.20652771;10.66178226
 557;55.60083389;555.98052979;77.34834290;11.02077389
 558;55.70018768;557.17004395;77.50653076;10.64697361
 559;55.80057144;557.92657471;77.67833710;10.98986626
 560;55.90100479;559.06060791;77.81469727;10.60921574
 561;56.00042725;559.96734619;77.93741608;10.73401356
 562;56.10086060;561.11419678;78.10104370;10.85065079
 563;56.20027542;561.98376465;78.23194885;10.88817501
 564;56.30076218;562.96337891;78.40104675;10.95275021
 565;56.40010071;564.09204102;78.55377197;10.73326588
 566;56.50055313;565.01544189;78.68739319;10.78168678
 567;56.60100555;566.04962158;78.88102722;11.00386620
 568;56.70032883;566.93243408;79.03375244;11.01747131
 569;56.80076599;567.97064209;79.14556122;11.07103539
 570;56.90020752;568.97296143;79.31191254;11.00021458
 571;57.00065231;570.04766846;79.44281769;10.99720764
 572;57.10099411;571.09381104;79.61191559;10.92848778
 573;57.20035553;571.99163818;79.74282074;11.04558468
 574;57.30073166;572.87475586;79.91462708;10.96057701
 575;57.40000153;573.96185303;80.03462219;11.13121033
 576;57.50031281;575.06127930;80.16552734;10.90279198
 577;57.60065079;575.94982910;80.33460999;11.16933632
 578;57.70103836;576.99871826;80.48461151;11.20261669
 579;57.80048752;577.97479248;80.61278534;11.21010685
 580;57.90092087;578.78802490;80.81187439;11.31366634
 581;58.00026703;580.07531738;80.94822693;11.05240822
 582;58.10073853;580.99328613;81.07640839;11.19296455
 583;58.20007324;582.00335693;81.25913239;11.07278728
 584;58.30051041;583.03204346;81.39548492;11.12285519
 585;58.40093994;584.13574219;81.55638885;10.95050812
 586;58.50020599;585.04077148;81.69001770;11.22054863
 587;58.60056305;586.07580566;81.82365417;11.17403030
 588;58.70103073;587.09515381;81.95182800;11.21659660
 589;58.80040741;587.86285400;82.11273956;11.24235725
 590;58.90084839;588.79290771;82.24364471;11.54616165
 591;59.00026703;590.05920410;82.43727875;11.29656601
 592;59.10075760;591.06457520;82.57909393;11.15997410
 593;59.20014191;592.08142090;82.73725891;11.30302334
 594;59.30053711;593.06005859;82.88180542;11.28655243
 595;59.40101624;593.86413574;83.02361298;11.17086601
 596;59.50037766;594.87475586;83.18179321;11.44006824
 597;59.60085678;596.03900146;83.34270477;11.38125515
 598;59.70018005;597.06152344;83.47360992;11.09798622
 599;59.80066681;597.89709473;83.62905121;11.42617607
 600;59.90009308;599.04144287;83.75723267;11.45918274
 601;60.00052643;599.99731445;83.92630768;11.40228081
 602;60.10102844;600.97247314;84.05994415;11.43276691
 603;60.20039368;601.90966797;84.18267059;11.55606747
 604;60.30084229;602.97802734;84.36812592;11.54011917
 605;60.40023041;603.88299561;84.53175354;11.77801609
 606;60.50066376;604.88238525;84.64901733;11.56412315
 607;60.60004807;606.01251221;84.80718994;11.45151615
 608;60.70048141;607.00128174;84.97082520;11.55465698
 609;60.80102539;608.07220459;85.12626648;11.49297142
 610;60.90040207;608.84741211;85.25444794;11.78363609
 611;61.00087357;610.08477783;85.42626953;11.51144218
 612;61.10024643;611.14129639;85.52989197;11.38778591
 613;61.20069122;612.04406738;85.69898987;11.45414352
 614;61.30008698;612.90423584;85.84352112;11.73147392
 615;61.40059662;614.07727051;86.00987244;11.64896488
 616;61.50000763;615.03460693;86.12987518;11.73893738
 617;61.60045624;615.98742676;86.29896545;11.61424732
 618;61.70092773;617.02124023;86.41896057;11.60945797
 619;61.80032730;618.00921631;86.57986450;11.73753357
 620;61.90077972;619.02624512;86.72712708;11.59684944
 621;62.00014114;620.04040527;86.89076233;11.70668507
 622;62.10060501;620.91271973;87.01348114;11.61872292
 623;62.20000458;621.89941406;87.18801880;11.86276245
 624;62.30045700;623.01257324;87.31347656;11.63076591
 625;62.40087891;623.99322510;87.46620178;11.76439762
 626;62.50023270;625.07360840;87.59983063;11.73550224
 627;62.60067368;625.87933350;87.77982330;12.01469612
 628;62.70100403;626.95178223;87.90799713;11.80688286
 629;62.80028152;627.87506104;88.08526611;11.95227242
 630;62.90077591;628.99768066;88.22434998;11.76576805
 631;63.00018692;629.79876709;88.33616638;12.09356403
 632;63.10053635;630.94665527;88.49980164;11.95164585
 633;63.20083237;632.04516602;88.65797424;11.86121559
 634;63.30022049;632.92828369;88.80796814;11.85130692
 635;63.40061951;634.04040527;88.92523956;11.91862869
 636;63.50006485;634.80804443;89.05068970;12.09745598
 637;63.60040665;636.00665283;89.23613739;12.05837345
 638;63.70085144;636.97424316;89.38613129;11.86495972
 639;63.80015945;638.06610107;89.50885773;11.83441734
 640;63.90055847;638.97521973;89.66976166;11.96997833
 641;64.00001526;639.98535156;89.84429932;12.03198624
 642;64.10034180;641.02435303;89.96974945;12.04784584
 643;64.20071411;641.98767090;90.10065460;11.96237755
 644;64.30104065;643.04840088;90.22338104;12.08210373
 645;64.40026855;643.86004639;90.36246490;12.12470436
 646;64.50070953;644.94769287;90.54245758;12.12753105
 647;64.60007477;645.92553711;90.69518280;12.00211430
 648;64.70053101;647.05413818;90.83699036;12.12888813
 649;64.80092621;647.91522217;90.96789551;12.14445305
 650;64.90038300;648.85247803;91.12062073;12.24081516
 651;65.00064850;649.92938232;91.30061340;12.13506794
 652;65.10007477;651.10504150;91.41788483;11.98264599
 653;65.20043182;651.97570801;91.56242371;12.19894409
 654;65.30080414;652.96899414;91.70423889;12.25524139
 655;65.40025330;654.06750488;91.84877777;12.24394226
 656;65.50071716;654.82849121;91.98786163;12.26144409
 657;65.60014343;655.92095947;92.14058685;12.15573311
 658;65.70063019;657.07659912;92.27967072;12.28334045
 659;65.80001831;658.10015869;92.42694092;12.26983070
 660;65.90045929;658.93438721;92.56330109;12.27043152
 661;66.00096130;659.99798584;92.66420746;12.30717468
 662;66.10034943;660.99481201;92.82511139;12.14940071
 663;66.20081329;661.97656250;92.94238281;12.40902138
 664;66.30023956;662.87658691;93.15237427;12.28754902
 665;66.40061951;663.99090576;93.26418304;12.31309891
 666;66.50102997;664.98577881;93.40599823;12.29729557
 667;66.60042572;665.88134766;93.56143951;12.39820099
 668;66.70088959;667.04125977;93.70053864;12.29644299
 669;66.80030060;667.93096924;93.80689240;12.36284351
 670;66.90072632;668.91479492;93.97325134;12.43936539
 671;67.00006104;669.88061523;94.11506653;12.49469662
 672;67.10056305;670.86547852;94.24324799;12.57410240
 673;67.20094299;672.04980469;94.40143585;12.42201614
 674;67.30039215;673.08673096;94.53505707;12.31145859
 675;67.40090942;673.97558594;94.67686462;12.58413792
 676;67.50029755;675.01525879;94.82687378;12.46801472
 677;67.60079956;675.89825439;94.97140503;12.50384235
 678;67.70019531;676.95245361;95.12412262;12.54725933
 679;67.80064392;678.00433350;95.23593903;12.57311916
 680;67.90004730;678.94805908;95.38047791;12.55412483
 681;68.00051117;679.98150635;95.49774933;12.54992580
 682;68.10098267;680.97613525;95.66137695;12.46349716
 683;68.20036316;682.16790771;95.80592346;12.32172871
 684;68.30079651;683.06549072;95.92318726;12.46254158
 685;68.40018463;684.00579834;96.08409119;12.51740456
 686;68.50057983;685.07006836;96.23954010;12.57202625
 687;68.60105133;685.91241455;96.36226654;12.66714001
 688;68.70049286;686.93151855;96.48499298;12.66669846
 689;68.80091095;688.05249023;96.60225677;12.42602539
 690;68.90041351;688.97436523;96.77407074;12.76941681
 691;69.00080109;690.02825928;96.88860321;12.55241966
 692;69.10015869;691.18127441;97.04951477;12.47409058
 693;69.20063782;692.07000732;97.16405487;12.63875580
 694;69.30010223;693.00299072;97.29223633;12.61376190
 695;69.40049744;693.87451172;97.47496033;12.78012276
 696;69.50095367;694.76947021;97.57859039;13.02465057
 697;69.60020447;695.98254395;97.72586060;12.71469021
 698;69.70053864;697.07843018;97.87857819;12.68949699
 699;69.80096436;698.02124023;97.99311829;12.69780064
 700;69.90039063;698.98358154;98.13493347;12.70833969
 701;70.00082397;699.95812988;98.26312256;12.94108868
 702;70.10028839;701.00805664;98.40492249;12.78864098
 703;70.20072174;702.15844727;98.56310272;12.53710938
 704;70.30010223;702.94726563;98.69127655;12.66826725
 705;70.40054321;704.11181641;98.82763672;12.60961914
 706;70.50098419;704.96893311;98.91763306;12.71041489
 707;70.60037994;706.04571533;99.06217957;12.76874447
 708;70.70091248;707.16204834;99.21217346;12.61371422
 709;70.80028534;707.96276855;99.32943726;13.03090477
 710;70.90060425;708.91674805;99.46852875;12.86537552
 711;71.00094604;709.96417236;99.61579132;12.76106930
 712;71.10035706;710.96978760;99.74124908;13.09697628
 713;71.20063782;712.07659912;99.89942932;12.87671280
 714;71.30090332;712.94268799;100.00032806;13.12059498
 715;71.40024567;714.07800293;100.15850067;12.69360161
 716;71.50059509;715.12121582;100.27033234;12.88836956
 717;71.60002136;716.05816650;100.39849854;12.81391716
 718;71.70046234;717.13952637;100.54849243;12.89228821
 719;71.80093384;717.99206543;100.68212128;13.02320099
 720;71.90013885;718.89355469;100.81302643;12.94399261
 721;72.00050354;720.14624023;100.94393158;12.71961212
 722;72.10097504;720.87750244;101.05301666;13.18932724
 723;72.20028687;722.09381104;101.19210815;12.99962521
 724;72.30060577;722.96722412;101.28755951;12.95980644
 725;72.40000916;723.92761230;101.46755219;13.20100212
 726;72.50025940;724.93701172;101.56027985;13.10561085
 727;72.60066223;726.02154541;101.69936371;13.12063980
 728;72.70004272;727.03710938;101.84390259;12.98333645
 729;72.80033112;727.80877686;101.95571899;13.07254028
 730;72.90071106;729.07232666;102.08389282;13.15442181
 731;73.00003815;729.85400391;102.18479919;13.25803185
 732;73.10048676;730.97790527;102.28570557;13.16730690
 733;73.20095062;732.04693604;102.44660950;13.06782341
 734;73.30036163;733.02777100;102.53388214;12.94998646
 735;73.40067291;734.02978516;102.67842102;13.07056999
 736;73.50098419;734.87573242;102.80387115;13.35748100
 737;73.60034943;736.02691650;102.91841125;13.12297916
 738;73.70075226;737.02197266;103.03568268;13.33105946
 739;73.80023193;737.78253174;103.15295410;13.46917152
 740;73.90072632;738.98577881;103.27840424;13.25914383
 741;74.00011444;740.00213623;103.39021301;13.33418941
 742;74.10061646;741.04498291;103.52657318;13.18993092
 743;74.20103455;741.91436768;103.62202454;13.28358841
 744;74.30037689;742.99932861;103.73929596;13.31402969
 745;74.40084076;743.99456787;103.81020355;13.45266914
 746;74.50021362;745.09265137;103.91382599;13.04853249
 747;74.60066223;746.14459229;104.02565002;13.37058449
 748;74.70006561;747.08831787;104.11019135;13.25385857
 749;74.80047607;748.02880859;104.21109772;13.34714794
 750;74.90090942;749.02990723;104.26018524;13.31238937
 751;75.00027466;749.99499512;104.35291290;13.40660000
 752;75.10071564;751.02551270;104.36654663;13.37802029
 753;75.20002747;752.07202148;104.48654175;13.33806229
