Repository: darthsax/dilatometry-data-dp1000_heattreatment

File: 200305 11 Aus 1000°C 30 min iso 740°C 15 min iso 700°C 2h q.csv (part 1 of 11)
Type :,DIL805
Test :,200305 11 Aus 1000°C 30 min iso 740°C 15 min iso 700°C 2h q


;Time;Temperature;Change in Length;HF Power
 1;0.00000000;24.70125389;0.00000000;0.00000000
 2;0.10080600;24.69867706;-0.19090271;0.00000000
 3;0.20032801;24.74564171;-0.21272016;0.00000000
 4;0.30084801;24.78401184;-0.17999411;0.00000000
 5;0.40023699;24.98039055;-0.19635725;0.00000000
 6;0.50077200;24.73962784;-0.20726585;0.00000000
 7;0.60032398;24.72874451;-0.21272016;0.00000000
 8;0.70082301;24.47811317;-0.24271917;0.00000000
 9;0.80024397;24.98783493;-0.20726585;1.10477209
 10;0.90079099;24.75878906;-0.25090075;0.00000000
 11;1.00029004;24.60874557;-0.22635627;1.00754976
 12;1.10086000;24.65085030;-0.22908330;0.00000000
 13;1.20029104;24.81751060;-0.22090173;0.24596810
 14;1.30076504;24.50075150;-0.23999214;0.42804956
 15;1.40014994;24.60759926;-0.20999312;0.00000000
 16;1.50066495;24.63166046;-0.21544743;0.00000000
 17;1.60012102;24.94689941;-0.20999312;0.00000000
 18;1.70066202;24.67118263;-0.20453858;0.50868392
 19;1.80012202;24.66030121;-0.19090271;0.00000000
 20;1.90057695;24.78284645;-0.17726684;0.22243500
 21;2.00001693;24.86419678;-0.19635725;0.34752667
 22;2.10048604;25.05367470;-0.19090271;1.12054586
 23;2.20092702;24.95059776;-0.20453858;0.22247121
 24;2.30040193;24.65428925;-0.20181155;1.03811169
 25;2.40091705;24.71068192;-0.17726684;0.42336848
 26;2.50037694;24.91341209;-0.16090369;0.90718448
 27;2.60091400;24.69640923;-0.18544841;4.40144157
 28;2.70024896;25.45610237;-0.13635921;9.48790359
 29;2.80063701;27.33902359;0.21272016;10.61600876
 30;2.90103292;29.67983246;0.47180271;8.55965519
 31;3.00035596;30.59835052;0.62179756;6.98978806
 32;3.10072088;31.15110779;0.69815874;6.05971718
 33;3.20014095;32.24153137;0.79361010;5.84577656
 34;3.30053592;32.95248032;0.90542459;6.14174080
 35;3.40096092;34.01285553;1.00633049;5.99840355
 36;3.50030088;34.53219223;1.08541870;6.75283527
 37;3.60070109;35.27359009;1.22995949;8.16493607
 38;3.70002007;36.48208237;1.40995359;8.59750366
 39;3.80056500;37.97764206;1.57631159;8.19425392
 40;3.90002704;39.48263550;1.75085115;7.28112698
 41;4.00048018;40.48081970;1.89266491;6.19965172
 42;4.10091305;41.01962280;1.96357155;6.45097923
 43;4.20033121;41.86332703;2.04265976;6.80310345
 44;4.30081606;42.65920639;2.19265461;7.46579456
 45;4.40016603;43.68870163;2.30446911;7.69938660
 46;4.50067616;45.11238861;2.47082758;7.32348871
 47;4.60009623;46.09774780;2.63991261;7.53251123
 48;4.70056677;47.02071381;2.75718164;7.50032187
 49;4.80104208;48.02722931;2.90444946;7.54264355
 50;4.90047216;49.13416672;3.01626396;7.43014050
 51;5.00091696;50.32265091;3.15807724;7.33866167
 52;5.10043716;50.98679733;3.31625414;7.35052395
 53;5.20101404;51.99392700;3.38443375;7.34017181
 54;5.30040312;53.06461334;3.54533720;6.68367290
 55;5.40076923;53.96863937;3.61897135;7.20158815
 56;5.50008202;54.73234940;3.77169394;7.28653812
 57;5.60060978;56.12509155;3.93259692;7.50558424
 58;5.70011282;57.02641678;4.05259323;7.37862158
 59;5.80055809;58.06841660;4.20531559;7.29543591
 60;5.90000391;58.93498993;4.35531044;7.45938683
 61;6.00038719;59.87476730;4.48621559;7.67875099
 62;6.10091782;61.09963226;4.59257603;7.27747917
 63;6.20033312;62.12953568;4.71529865;7.18269157
 64;6.30092382;62.94905472;4.86256695;7.37268209
 65;6.40034914;63.96191025;4.94983673;7.36709118
 66;6.50085020;64.93742371;5.08892345;7.39347076
 67;6.60033083;65.70840454;5.24709988;7.60343742
 68;6.70082521;67.02086639;5.36164188;7.40450096
 69;6.80026007;68.09998322;5.54708958;7.57836056
 70;6.90072918;68.92510223;5.66708565;7.32434320
 71;7.00018597;69.93989563;5.79799080;7.45132685
 72;7.10071993;70.98544312;5.90162373;7.42370129
 73;7.20015621;72.06564331;6.02980137;7.08394051
 74;7.30064583;72.90705109;6.21525002;7.29396248
 75;7.40010595;73.96607208;6.28342915;7.61305761
 76;7.50065613;75.05177307;6.43615150;7.18794250
 77;7.60003614;76.07155609;6.57523823;7.32125854
 78;7.70051098;76.70195007;6.69523335;7.71029568
 79;7.80098915;77.87312317;6.83977413;7.53591537
 80;7.90038109;79.13810730;6.98704243;7.72490215
 81;8.00092697;80.01078033;7.14249134;7.61480808
 82;8.10034847;81.10073853;7.28157806;7.25465345
 83;8.20075893;82.02224731;7.35793877;7.34415054
 84;8.30019665;83.13790894;7.49157143;7.38005447
 85;8.40071201;83.93766022;7.64974785;7.29145575
 86;8.50013733;84.80879974;7.75338078;7.52760315
 87;8.60066700;86.12123108;7.88973999;7.29703665
 88;8.70010185;87.01595306;8.00700855;7.34834862
 89;8.80055332;87.90483093;8.13791370;7.80235052
 90;8.90105915;89.14122772;8.26063633;7.46633101
 91;9.00057888;89.85459137;8.41063213;7.81801796
 92;9.10000420;90.93357849;8.53062725;7.62027693
 93;9.20049953;92.00811768;8.65062332;7.42848206
 94;9.30103397;92.74774170;8.83879948;7.85546684
 95;9.40051460;94.02507019;8.94788647;7.65230703
 96;9.50101185;94.91786957;9.08969975;8.02166557
 97;9.60037041;96.32566071;9.24787712;7.22279119
 98;9.70071220;97.07988739;9.37059975;6.99999046
 99;9.80006981;98.00581360;9.44150639;7.18139267
 100;9.90054417;99.12305450;9.57786560;7.34638882
 101;10.00001431;99.88883209;9.75240517;7.43487644
 102;10.10047436;101.02898407;9.88603783;7.45863724
 103;10.20104599;101.82907104;9.97330761;7.44093037
 104;10.30055523;102.97736359;10.11784840;7.57610798
 105;10.40000153;104.07417297;10.25148010;7.59693098
 106;10.50049210;104.94634247;10.37147617;7.38028908
 107;10.60098076;106.17881775;10.52965260;7.31089687
 108;10.70048332;107.12895966;10.65510273;7.38792419
 109;10.80106831;108.26137543;10.77237225;7.15480900
 110;10.90049839;108.82090759;10.96872902;7.70370960
 111;11.00105286;110.08605957;11.09963417;7.40543461
 112;11.10051918;111.19824219;11.24690151;7.52088118
 113;11.20101547;112.00272369;11.37507915;7.52213430
 114;11.30044937;112.89974213;11.51143837;7.67006016
 115;11.40096378;113.99534607;11.62052536;7.81426239
 116;11.50036335;115.05148315;11.78688335;7.62722778
 117;11.60082912;116.23488617;11.96687794;7.43991661
 118;11.70030403;117.35884857;12.05687523;7.00110006
 119;11.80080509;117.99918365;12.16596222;7.21163845
 120;11.90025139;118.90461731;12.27232265;7.50508881
 121;12.00075531;119.63867188;12.44413471;7.70932198
 122;12.10021591;120.96139526;12.53140450;7.70597458
 123;12.20078182;122.05655670;12.73867035;7.68321896
 124;12.30025673;122.90817261;12.86412048;7.71140289
 125;12.40080261;123.98178864;12.99229813;7.65887499
 126;12.50027847;124.91040039;13.10956764;7.43155861
 127;12.60085392;125.86524963;13.22956276;7.77541637
 128;12.70030785;127.09943390;13.39046669;7.34929371
 129;12.80080986;128.15066528;13.54591751;7.47007132
 130;12.90033913;128.92602539;13.68227577;7.59912109
 131;13.00084591;129.91363525;13.76954460;7.64514685
 132;13.10025883;130.93148804;13.90590477;7.55271959
 133;13.20075893;132.19709778;14.03953743;7.38322258
 134;13.30019569;132.80685425;14.17589569;7.88800907
 135;13.40071201;134.07243347;14.35043526;7.47943449
 136;13.50006866;134.98457336;14.50043106;7.68963432
 137;13.60052109;135.95355225;14.65587997;7.87405205
 138;13.70103168;137.14303589;14.80314827;7.69273329
 139;13.80030537;138.13829041;14.92859840;7.44650126
 140;13.90079403;138.78079224;15.04041290;7.70689011
 141;14.00032139;139.93318176;15.17404366;7.49723530
 142;14.10089111;140.97212219;15.33222198;7.82579422
 143;14.20034599;142.20852661;15.43585396;7.44263840
 144;14.30086708;142.88975525;15.56403160;7.65147400
 145;14.40028667;143.99063110;15.74947929;7.85543537
 146;14.50076675;144.97418213;15.85584068;7.74403095
 147;14.60031700;145.93257141;16.02765274;7.80169010
 148;14.70084286;147.11851501;16.16946602;7.64286423
 149;14.80029297;147.89038086;16.27309990;7.63914394
 150;14.90082264;149.28396606;16.43945694;7.47398329
 151;15.00027466;150.06568909;16.53490829;7.33253670
 152;15.10077477;150.87197876;16.66581345;7.91060686
 153;15.20021439;151.70834351;16.83762550;7.96015930
 154;15.30073547;153.12011719;16.98216629;7.74350929
 155;15.40010643;154.15478516;17.09125328;7.54044151
 156;15.50064373;154.92312622;17.24124908;7.66731167
 157;15.60011196;155.93821716;17.38306236;7.83233690
 158;15.70067120;157.09120178;17.49760437;7.65357924
 159;15.80016994;158.04211426;17.65032578;7.47420406
 160;15.90067673;158.90878296;17.79213905;7.63891697
 161;16.00006485;160.02069092;17.95849800;7.84316921
 162;16.10058022;160.76635742;18.08667564;7.80842972
 163;16.20106316;161.89366150;18.24485207;8.12417698
 164;16.30034256;163.01892090;18.40848351;7.69202280
 165;16.40074158;164.02842712;18.52847862;7.97645998
 166;16.50023460;165.02828979;18.65392876;7.98460770
 167;16.60077286;166.32756042;18.84755898;7.42730856
 168;16.70020485;167.19224548;18.95392036;7.38526630
 169;16.80066109;167.87440491;19.07937050;7.69637012
 170;16.90009689;168.86772156;19.20482063;7.88179970
 171;17.00055122;169.97639465;19.39299583;7.87313366
 172;17.10002136;171.11091614;19.48299408;7.72781134
 173;17.20053291;171.98886108;19.67934990;7.86818600
 174;17.30101585;172.86314392;19.83752632;8.24962425
 175;17.40035248;174.03900146;19.96570396;7.69614267
 176;17.50073242;174.95091248;20.08570099;7.95693350
 177;17.60026741;176.04206848;20.19478798;7.85374641
 178;17.70086861;176.94888306;20.34478378;7.86259174
 179;17.80025291;177.93360901;20.53023148;7.86464787
 180;17.90075493;179.01498413;20.66386414;7.71814108
 181;18.00012016;179.86282349;20.76204109;7.85606098
 182;18.10059357;180.81214905;20.93658066;8.24724579
 183;18.20094872;182.15873718;21.03748703;7.57647133
 184;18.30030251;182.90304565;21.19839096;7.78188944
 185;18.40085983;183.97651672;21.35383987;7.97411442
 186;18.50030708;185.12417603;21.45474625;7.63046694
 187;18.60083580;186.09022522;21.61292267;7.56824017
 188;18.70024490;186.86227417;21.74655533;7.83791018
 189;18.80072403;187.87098694;21.90473175;7.93367910
 190;18.90023041;188.77462769;22.01109123;8.10793972
 191;19.00067520;190.08703613;22.18835831;8.00347710
 192;19.10018921;191.14901733;22.29744530;7.81519222
 193;19.20063591;192.00613403;22.48562050;7.98465252
 194;19.30006599;193.03431702;22.60561752;7.96451569
 195;19.40059090;194.16088867;22.75015831;7.90022278
 196;19.50007439;194.81651306;22.91924286;7.95397711
 197;19.60051155;195.87850952;23.04742050;7.84066868
 198;19.70105743;197.04563904;23.21377945;7.79793787
 199;19.80054092;197.96307373;23.32013893;7.77896452
 200;19.90003777;199.09204102;23.48922348;7.80518246
 201;20.00057793;200.15725708;23.62285614;7.73376369
 202;20.10004807;200.86466980;23.72649002;7.99436808
 203;20.20060921;201.86621094;23.92284584;8.27731991
 204;20.30102348;203.08483887;24.07011414;7.72379494
 205;20.40040779;203.97117615;24.20101929;7.98060656
 206;20.50087738;205.06938171;24.37010384;7.85912037
 207;20.60035324;205.95263672;24.49282837;7.61814165
 208;20.70088387;206.94035339;24.61282349;7.95096827
 209;20.80028915;207.90771484;24.78463554;8.12103653
 210;20.90066338;208.94587708;24.94826698;8.32923031
 211;21.00011826;210.00434875;25.06008148;7.99030876
 212;21.10050392;210.96069336;25.23462105;8.05836868
 213;21.20091438;212.11901855;25.37098122;7.85216618
 214;21.30023766;213.00762939;25.51552200;8.09555149
 215;21.40067863;213.96499634;25.65460777;7.83758640
 216;21.50003433;214.91365051;25.79096603;8.11507797
 217;21.60041237;215.98287964;25.91641617;8.11445808
 218;21.70099068;216.99349976;26.09368324;8.27326870
 219;21.80049515;218.08122253;26.26004219;8.26659870
 220;21.90102005;219.11131287;26.36367416;8.07905865
 221;22.00046921;219.96649170;26.53276062;8.19787598
 222;22.10097122;221.14916992;26.66639137;8.05015087
 223;22.20039558;222.07670593;26.83547783;7.76179600
 224;22.30077171;222.79756165;26.95274544;7.88922024
 225;22.40027046;223.95257568;27.13819504;8.05298996
 226;22.50066948;224.82855225;27.29637146;8.35401249
 227;22.60016823;226.05340576;27.41636658;7.96766853
 228;22.70058632;227.04170227;27.59908867;8.16872692
 229;22.80096626;228.05564880;27.72999382;8.05194569
 230;22.90041351;229.11482239;27.86089897;8.04047966
 231;23.00087357;230.19004822;27.99180222;7.62761021
 232;23.10025978;231.13923645;28.15816116;8.10687733
 233;23.20062447;231.99087524;28.30815697;7.95558023
 234;23.30104828;233.10916138;28.48269653;7.99601603
 235;23.40045738;233.96102905;28.64905357;8.11305428
 236;23.50085831;234.99365234;28.73905182;8.09645081
 237;23.60025978;236.16767883;28.91904449;8.00720119
 238;23.70075989;236.91235352;29.03904152;8.27855682
 239;23.80014229;237.94049072;29.23267174;8.20991325
 240;23.90070915;239.30702209;29.36357689;8.04772854
 241;24.00014114;240.01594543;29.49993324;8.06814671
 242;24.10063553;241.13336182;29.64720345;8.20384216
 243;24.20004463;241.97734070;29.78628731;8.22012997
 244;24.30054092;243.00498962;29.93083000;7.95725584
 245;24.40096283;243.85844421;30.09446144;8.46994877
 246;24.50033569;244.97805786;30.24991035;8.35173512
 247;24.60086250;245.96737671;30.42717552;8.23741436
 248;24.70022583;247.03950500;30.53626442;7.82974768
 249;24.80059433;248.03407288;30.70535088;8.10811329
 250;24.90093613;248.98980713;30.84988976;8.36134434
 251;25.00037384;249.89680481;30.99988365;8.29976463
 252;25.10083961;250.95266724;31.15806007;8.25576401
 253;25.20027351;251.89344788;31.30533028;8.37987804
 254;25.30073547;253.02284241;31.40623665;8.27915192
 255;25.40020943;254.03497314;31.59713936;8.17679977
 256;25.50067520;255.03527832;31.74440575;8.11843109
 257;25.60018158;255.89257813;31.89439774;8.42247868
 258;25.70075035;256.95660400;32.07439423;8.59139633
 259;25.80023384;258.14810181;32.21893311;8.02982998
 260;25.90079117;259.05087280;32.38529205;8.13421345
 261;26.00024796;260.14724731;32.51619720;7.87550259
 262;26.10066223;260.94277954;32.65255737;8.26149082
 263;26.20104218;262.11401367;32.81618881;8.19419289
 264;26.30048561;262.95401001;32.97163773;8.37042522
 265;26.40102768;264.02206421;33.11617661;8.09452724
 266;26.50053787;264.92901611;33.23889923;8.37286663
 267;26.60000229;266.01110840;33.42434692;8.40479660
 268;26.70055008;267.02615356;33.60161591;8.24095631
 269;26.80103874;268.06680298;33.71615601;8.19870090
 270;26.90041924;268.95855713;33.88251495;8.38712788
 271;27.00095558;269.68338013;34.03523636;8.97943401
 272;27.10038185;271.07504272;34.21796036;8.21043110
 273;27.20085907;272.05813599;34.36249924;8.30892754
 274;27.30035591;273.17843628;34.50158691;7.84298515
 275;27.40076447;273.98437500;34.63249207;8.09812355
 276;27.50008965;274.98922729;34.75521469;8.21754169
 277;27.60064507;276.04547119;34.90248108;8.22878647
 278;27.70017242;276.97396851;35.07429504;8.41684914
 279;27.80072594;278.06072998;35.23519897;8.56111526
 280;27.90021706;279.12197876;35.44791794;8.30291367
 281;28.00074577;280.06420898;35.61154938;8.31546021
 282;28.10016251;281.09283447;35.72608948;8.24969196
 283;28.20069122;282.18145752;35.86244965;8.14148521
 284;28.30012131;282.81677246;36.02880859;8.46087265
 285;28.40064430;283.79516602;36.13516998;8.56259727
 286;28.50010681;284.98660278;36.36425018;8.54430294
 287;28.60060310;286.05679321;36.49788284;8.41802979
 288;28.70008469;287.01107788;36.65060425;8.40169048
 289;28.80067825;287.97937012;36.80060196;8.21558475
 290;28.90012360;288.97650146;36.97241211;8.44080162
 291;29.00065422;289.97790527;37.10604477;8.53977013
 292;29.10016060;291.06997681;37.25058746;8.23080254
 293;29.20072746;291.99505615;37.41149139;8.36873150
 294;29.30014038;292.93994141;37.56694031;8.63041306
 295;29.40070724;293.89996338;37.73329544;8.58848953
 296;29.50024223;295.01519775;37.82875061;8.32553196
 297;29.60073280;296.13082886;38.05783081;8.43149471
 298;29.70017242;297.00265503;38.21055603;8.45544624
 299;29.80064774;297.89593506;38.32509613;8.53577232
 300;29.90012169;299.11984253;38.47236252;8.28114319
 301;30.00060272;300.11428833;38.64417648;8.27093983
 302;30.10011292;301.04479980;38.78599167;8.20352268
 303;30.20066452;302.01446533;38.94689178;8.43220329
 304;30.30011749;302.85504150;39.11597824;8.55750847
 305;30.40067482;303.85055542;39.26324844;8.69786739
 306;30.50015068;305.08471680;39.40505981;8.38090229
 307;30.60069084;306.05371094;39.53596497;8.46512032
 308;30.70013809;306.96914673;39.74050522;8.25455952
 309;30.80075836;308.04135132;39.84413528;8.31206226
 310;30.90010643;308.97827148;40.03776550;8.35114861
 311;31.00064659;309.87911987;40.16321564;8.64637852
 312;31.10008049;310.96423340;40.29684830;8.77182961
 313;31.20062637;311.98489380;40.49047852;8.62447739
 314;31.30001831;313.09204102;40.64865494;8.46679211
 315;31.40049744;314.08978271;40.79592514;8.38868523
 316;31.50100708;314.91921997;40.90501022;8.63260651
 317;31.60042763;315.93695068;41.10136795;8.54179764
 318;31.70091820;317.14782715;41.22954559;8.52342987
 319;31.80046272;318.06002808;41.41499329;8.43519020
 320;31.90101051;319.08261108;41.50771713;8.27624893
 321;32.00045395;319.94894409;41.66316605;8.49133301
 322;32.10095596;320.99847412;41.80770874;8.60424900
 323;32.20037842;321.91140747;41.98497391;8.50513554
 324;32.30093002;323.11367798;42.11042404;8.23205185
 325;32.40033722;323.89596558;42.25496674;8.43615150
 326;32.50084686;324.84274292;42.40223312;8.67231560
 327;32.60028839;326.02951050;42.55495453;8.40999985
 328;32.70076752;326.88824463;42.69131470;8.58825970
 329;32.80026245;327.85763550;42.86040115;8.73628330
 330;32.90086365;328.87274170;43.04312134;8.78336525
 331;33.00024033;330.06765747;43.17948151;8.49661255
 332;33.10079193;330.98379517;43.33220291;8.49621105
 333;33.20001221;331.93280029;43.46583557;8.39713287
 334;33.30052567;332.96347046;43.62401199;8.40406990
 335;33.40102386;333.97628784;43.79037094;8.63239765
 336;33.50051117;335.11111450;43.92127609;8.41716194
 337;33.60100555;335.91751099;44.09308624;8.61983490
 338;33.70052338;337.03063965;44.21035767;8.59797668
 339;33.80105972;338.12173462;44.36307907;8.41103458
 340;33.90047073;339.14965820;44.51580048;8.39173508
 341;34.00096512;339.94808960;44.61943436;8.53686714
 342;34.10042953;340.88546753;44.81579208;8.76604462
 343;34.20099258;342.02548218;44.97124100;8.78209877
 344;34.30042648;343.08230591;45.16759872;8.30046558
 345;34.40097809;343.92709351;45.28759384;8.51926899
 346;34.50041580;345.01885986;45.45940399;8.49077988
 347;34.60096741;346.16323853;45.60394669;8.33068085
 348;34.70045471;346.92291260;45.76212311;8.70979404
 349;34.80097198;348.01721191;45.88484573;8.49140549
 350;34.90044022;349.04846191;46.04029465;8.35937881
 351;35.00098038;349.99310303;46.21483612;8.52934933
 352;35.10034561;351.14154053;46.37028503;8.44916630
 353;35.20086288;351.95797729;46.50119019;8.64285851
 354;35.30024719;352.95053101;46.67300034;8.74672031
 355;35.40073013;354.13049316;46.82299805;8.56633472
 356;35.50022888;355.01232910;46.97299194;8.50997162
 357;35.60070801;356.11010742;47.08480835;8.29878616
 358;35.70014572;356.86593628;47.25934601;8.70771313
 359;35.80065536;357.95971680;47.43388748;8.54807758
 360;35.90015030;358.88513184;47.57569885;8.92162228
 361;36.00069046;359.76696777;47.75841904;9.05085754
 362;36.10005569;360.91137695;47.87296295;8.73409653
 363;36.20046234;362.12219238;48.07749939;8.56424141
 364;36.30102539;363.12573242;48.21931458;8.74027920
 365;36.40050507;363.92419434;48.35294724;8.81606483
 366;36.50103760;365.01419067;48.53021240;8.56507874
 367;36.60052109;366.09588623;48.72384262;8.72336388
 368;36.70104218;366.83126831;48.80293274;8.82374001
 369;36.80050278;367.95462036;49.00746918;8.57950020
 370;36.90099335;368.97619629;49.16019440;8.84735489
 371;37.00053787;369.96685791;49.30200577;8.87464905
 372;37.10105133;371.05749512;49.51472473;8.74905491
 373;37.20049667;372.14852905;49.65653992;8.54522514
 374;37.30103302;373.06576538;49.79290009;8.70127487
 375;37.40046310;373.84478760;49.96198273;8.78598976
 376;37.50098801;374.86096191;50.06561661;8.79472351
 377;37.60044861;375.91284180;50.27288437;8.68904495
 378;37.70097351;376.96191406;50.40378952;8.79740429
 379;37.80040741;377.95117188;50.57832718;9.08752632
 380;37.90084457;378.89074707;50.70923233;8.90135574
 381;38.00019836;380.02719116;50.87831879;8.98957157
 382;38.10069656;381.14749146;51.03104019;8.79485703
 383;38.20014191;382.23995972;51.23285294;8.50137806
 384;38.30073547;383.05560303;51.35012054;8.84185696
 385;38.40016174;383.87564087;51.52465820;8.79807377
 386;38.50070190;384.97241211;51.68283463;8.72201824
 387;38.60008621;386.00958252;51.83828735;8.93269348
 388;38.70056152;386.91223145;51.98282623;8.72568989
 389;38.80006790;388.02206421;52.12736893;8.85912514
 390;38.90062714;389.05419922;52.31281662;8.83491039
 391;39.00000381;389.85375977;52.43826675;8.82962036
 392;39.10049057;390.89233398;52.62916946;8.88782597
 393;39.20095825;391.94937134;52.79825592;9.02126884
 394;39.30032730;392.97378540;52.94006729;9.08421135
 395;39.40086365;394.12576294;53.09006119;8.98239040
 396;39.50028229;395.10528564;53.25914764;8.66088867
 397;39.60077286;395.88537598;53.39550781;8.91188717
 398;39.70035172;396.99575806;53.54277420;8.87851620
 399;39.80089569;397.92849731;53.73094940;9.05495644
 400;39.90019989;398.85238647;53.84003830;9.11818600
 401;40.00069809;399.91030884;54.00639725;9.00306320
 402;40.10016251;400.79248047;54.17275238;9.37493801
 403;40.20069885;401.99337769;54.33638382;8.94489479
 404;40.30005264;403.05798340;54.45910645;9.03147221
 405;40.40045166;403.95089722;54.67455673;9.00384045
 406;40.50096893;404.94915771;54.80273438;9.08641624
 407;40.60039139;405.95999146;54.96363831;9.14098740
 408;40.70091629;407.10641479;55.11363220;9.11843491
 409;40.80043411;407.84771729;55.28271866;9.35311127
 410;40.90099716;409.12249756;55.42998505;8.97296810
 411;41.00035095;410.06790161;55.58270645;9.02832890
 412;41.10074234;410.97970581;55.74906540;9.03148079
 413;41.20024109;411.91287231;55.91542435;9.14101219
 414;41.30072784;413.06170654;56.03814697;9.15658569
 415;41.40013504;414.01220703;56.21541214;9.24782944
 416;41.50066757;414.98602295;56.34631729;9.03519821
 417;41.60010529;416.07656860;56.50994873;9.03206730
 418;41.70064163;416.98281860;56.70630646;9.01080704
 419;41.80009842;418.02398682;56.79903030;9.17843342
 420;41.90064240;419.10797119;56.95993423;9.08382607
 421;42.00005722;420.02572632;57.13993073;9.13369656
 422;42.10048676;420.99353027;57.25447083;9.36962986
 423;42.20095825;422.12036133;57.46173477;9.14253998
 424;42.30037308;422.88369751;57.62536621;9.41748333
 425;42.40079117;424.04028320;57.76990891;9.20339298
 426;42.50034714;424.95425415;57.93626785;9.17397118
 427;42.60084152;425.93896484;58.08626175;9.11834812
 428;42.70029449;426.95416260;58.27443695;9.41469002
 429;42.80080032;428.18161011;58.41352463;8.96541786
 430;42.90008163;428.99438477;58.55806351;9.13588142
 431;43.00049210;429.95101929;58.72714996;9.18485546
 432;43.10103989;430.93499756;58.87714386;9.52785206
 433;43.20049667;432.08547974;59.05713654;9.25039101
 434;43.30097961;433.01651001;59.20440674;9.17201138
 435;43.40045547;433.99505615;59.34076691;9.31045914
 436;43.50096512;435.05621338;59.53712082;9.06442070
 437;43.60047913;435.88357544;59.67893600;9.29976082
 438;43.70095444;436.93112183;59.83438492;9.31777096
 439;43.80033875;438.06579590;60.00074387;9.20040703
 440;43.90089798;438.85250854;60.14801025;9.42914677
 441;44.00038910;440.03250122;60.29255295;9.25730419
 442;44.10092926;441.05886841;60.44800186;9.36254597
 443;44.20032120;442.08245850;60.60617828;9.11694145
 444;44.30078506;442.89822388;60.78344345;9.39636135
 445;44.40030289;443.95208740;60.90889359;9.41509819
 446;44.50087357;444.84536743;61.07798004;9.45659161
 447;44.60028839;445.89324951;61.24706268;9.54905224
 448;44.70085144;446.86260986;61.40251160;9.52983856
 449;44.80030823;448.04779053;61.57978058;9.27029991
 450;44.90087891;449.03479004;61.71068573;9.40695667
 451;45.00032806;450.12200928;61.85795593;9.28532696
 452;45.10086441;450.96710205;62.03249359;9.29335213
 453;45.20034027;451.95489502;62.16885376;9.31987953
 454;45.30084610;452.85998535;62.35430145;9.61135769
 455;45.40023422;453.96426392;62.50157166;9.54377365
 456;45.50071335;455.14697266;62.69519806;9.36670113
 457;45.60011292;455.94888306;62.82610321;9.49055099
 458;45.70061493;457.02612305;62.97609711;9.45223045
 459;45.80004883;458.19848633;63.13427734;9.23651123
 460;45.90055084;459.03173828;63.30881500;9.48867035
 461;46.00003052;459.84100342;63.47517395;9.50056171
 462;46.10049820;461.10708618;63.61425781;9.36046505
 463;46.20100403;461.98397827;63.79426193;9.56951427
 464;46.30056763;462.87713623;63.96334457;9.54957676
 465;46.40005112;464.19696045;64.13242340;9.28529358
 466;46.50056839;465.03024292;64.25241852;9.39728451
 467;46.60002899;466.10012817;64.41332245;9.19330406
 468;46.70061111;467.07839966;64.59332275;9.17526817
 469;46.80009460;467.95306396;64.72422028;9.66430092
 470;46.90058517;468.86376953;64.88785553;9.78786087
 471;47.00105667;470.13497925;65.08966827;9.61733913
 472;47.10056305;471.00103760;65.24784088;9.62283516
 473;47.20000076;472.03134155;65.39511108;9.58884621
 474;47.30050278;473.02450562;65.55328369;9.53423595
 475;47.40103912;473.98037720;65.72237396;9.49515629
 476;47.50052261;474.94052124;65.81509399;9.60596848
 477;47.60102463;476.11380005;66.00599670;9.65744114
 478;47.70047760;476.89956665;66.19689941;9.86251450
 479;47.80099869;477.99841309;66.35780334;9.60773659
 480;47.90040970;478.93557739;66.53780365;9.75443935
 481;48.00087357;480.09756470;66.68779755;9.81155205
 482;48.10026550;481.16448975;66.86233521;9.43650818
 483;48.20072174;482.01724243;66.98778534;9.60131073
 484;48.30012894;482.93594360;67.12686920;9.83130741
 485;48.40068436;483.98828125;67.32050323;9.73736572
 486;48.50015259;484.95092773;67.50867462;9.78194427
 487;48.60068130;486.08309937;67.62866974;9.60717487
 488;48.70011902;486.93319702;67.83048248;9.98093414
 489;48.80062866;488.00704956;67.99138641;9.82020378
 490;48.90007782;488.85510254;68.16320038;9.74987602
 491;49.00061035;490.00863647;68.26683044;9.65937138
 492;49.10014343;490.75405884;68.44409943;9.98117256
 493;49.20069122;491.86846924;68.59954834;9.98994637
 494;49.30017471;493.10180664;68.79590607;9.75669384
 495;49.40070343;494.10739136;68.97317505;9.42674065
 496;49.50021744;494.90957642;69.12044525;9.85624886
 497;49.60065842;495.98019409;69.25407410;9.72160244
 498;49.70017242;496.88922119;69.41497803;9.87976933
 499;49.80068588;498.08758545;69.59497070;9.68679237
 500;49.90007782;498.84402466;69.73133087;10.02522373
 501;50.00051880;500.02081299;69.91132355;10.14371681
 502;50.10102463;501.15188599;70.05313873;9.72120190
 503;50.20037842;501.98693848;70.20040131;10.09493065
 504;50.30076981;502.92053223;70.36949921;10.00768089
 505;50.40016556;504.10018921;70.53312683;9.71899128
 506;50.50060654;505.00787354;70.74311829;9.72153091
 507;50.60009003;505.86914063;70.88492584;9.84628677
 508;50.70058823;506.95153809;71.02674103;9.96505737
 509;50.80006409;508.16687012;71.19856262;9.80292416
 510;50.90056610;508.98535156;71.39763641;9.79862309
 511;51.00102997;509.97573853;71.53945160;10.13477707
 512;51.10036087;511.06497192;71.69490051;9.92902660
 513;51.20074844;512.06695557;71.87490082;9.64088249
 514;51.30019760;512.99810791;72.03853607;9.87548065
 515;51.40069962;513.98876953;72.20216370;9.71941280
 516;51.50008392;515.01684570;72.33579254;9.99167252
 517;51.60057068;515.87261963;72.51851654;10.07077980
 518;51.70101929;517.05401611;72.69305420;10.15728760
 519;51.80047989;518.14727783;72.86759949;9.71226120
 520;51.90085602;518.95733643;73.05848694;9.97447395
 521;52.00037003;519.92468262;73.19485474;9.86538219
 522;52.10087204;520.93981934;73.35030365;10.06722832
 523;52.20018768;521.76721191;73.53029633;10.30326366
 524;52.30071640;523.01165771;73.62847137;9.96033001
 525;52.40005875;524.01147461;73.85210419;9.93178558
 526;52.50058746;524.99334717;73.94209290;9.75761986
 527;52.60007477;525.93725586;74.11119080;10.10100365
 528;52.70046997;526.98645020;74.30208588;10.00414848
 529;52.80094528;528.10339355;74.47117615;9.89862919
 530;52.90030670;529.09497070;74.65663147;9.83917809
 531;53.00085068;529.87426758;74.76025391;10.22936249
 532;53.10015488;531.02539063;74.95388794;9.87988949
 533;53.20058441;532.01617432;75.13661194;10.18362617
 534;53.30088425;533.10760498;75.30841827;10.06786823
 535;53.40035629;534.08874512;75.46387482;10.00162506
 536;53.50081635;535.00042725;75.59750366;10.04402733
 537;53.60028839;536.05078125;75.76385498;10.02929592
 538;53.70079041;536.98406982;75.90294647;10.13969612
 539;53.80022812;538.01055908;76.10202789;10.08193016
 540;53.90077209;539.12530518;76.27929688;10.15031052
 541;54.00029755;539.85797119;76.41293335;10.24667931
 542;54.10087204;541.06170654;76.59019470;10.12172794
 543;54.20030212;542.07958984;76.78382874;9.83355427
 544;54.30070877;542.88391113;76.92018127;10.20910072
 545;54.40103531;543.81231689;77.09471893;10.44594860
 546;54.50043106;545.00268555;77.30744934;10.16840363
 547;54.60098267;545.88378906;77.46289063;10.20770931
 548;54.70037460;547.17156982;77.60470581;10.16756535
 549;54.80095673;548.02990723;77.77924347;10.10262680
 550;54.90044785;548.96301270;77.94833374;10.09971046
 551;55.00091934;549.95593262;78.07106018;10.31517124
 552;55.10031509;551.11523438;78.27014160;10.27550507
 553;55.20081711;552.07928467;78.42014313;10.25542355
 554;55.30024719;553.05596924;78.59468079;10.29791737
 555;55.40077209;554.04394531;78.74466705;10.11769390
 556;55.50021362;554.91961670;78.91375732;10.30527687
 557;55.60071945;555.89233398;79.07738495;10.34171867
 558;55.70008850;557.06579590;79.25464630;10.31942749
 559;55.80057526;558.04309082;79.40737152;10.17774677
 560;55.90003967;558.97857666;79.57099915;10.32454014
 561;56.00054932;559.81958008;79.71281433;10.39471626
 562;56.10099411;560.85754395;79.88191223;10.59302139
 563;56.20042038;561.96337891;80.08644104;10.43684483
 564;56.30093002;562.89178467;80.23643494;10.39883137
 565;56.40037537;563.86431885;80.37825012;10.50975037
 566;56.50083160;565.04901123;80.57188416;10.39901924
 567;56.60029221;566.07501221;80.74369812;10.16159439
 568;56.70077896;567.08575439;80.91277313;10.37677670
 569;56.80023575;567.99578857;81.05458832;10.48132706
 570;56.90083694;569.02960205;81.23185730;10.50385857
 571;57.00027847;569.99438477;81.44458008;10.37540340
 572;57.10081482;571.13696289;81.60820770;10.31194305
 573;57.20027924;571.96246338;81.76638794;10.58827305
 574;57.30071259;573.02673340;81.90002441;10.47567940
 575;57.40021515;574.03320313;82.06637573;10.28954983
 576;57.50073242;574.84326172;82.22182465;10.58023071
 577;57.60020065;575.89843750;82.43182373;10.59895039
 578;57.70072937;577.16662598;82.58454132;10.38037109
 579;57.80021286;577.94030762;82.71271515;10.68315601
 580;57.90074158;578.93493652;82.90362549;10.55405426
 581;58.00021362;579.92120361;83.08634186;10.81843758
 582;58.10079193;581.11383057;83.25543213;10.55602169
 583;58.20032883;582.10235596;83.42451477;10.39703274
 584;58.30087662;583.08386230;83.54724121;10.43902493
 585;58.40041351;584.01440430;83.70269012;10.46667480
 586;58.50096512;584.92266846;83.86086273;10.65448666
 587;58.60037231;585.92541504;84.03540039;10.82447243
 588;58.70090485;587.01599121;84.24539948;10.73157787
 589;58.80037689;588.27374268;84.41994476;10.49091434
 590;58.90083313;589.12500000;84.56447601;10.41228104
 591;59.00033951;589.92736816;84.68992615;10.61176395
 592;59.10081863;590.91247559;84.89446259;10.64699936
 593;59.20037460;591.91107178;85.03083038;10.67909718
 594;59.30097198;592.99243164;85.21354675;10.82984543
 595;59.40043259;593.90167236;85.36900330;10.98253727
 596;59.50093460;594.98516846;85.56262970;10.92068672
 597;59.60035324;596.11669922;85.67444611;10.82201862
 598;59.70087433;597.08880615;85.87898254;10.72367764
 599;59.80037689;598.05981445;86.02624512;10.56378841
 600;59.90098953;598.94805908;86.18988037;10.70006180
 601;60.00043488;599.99456787;86.33441162;11.02652645
 602;60.10086060;600.99035645;86.51714325;10.94887543
 603;60.20011139;602.09045410;86.68622589;10.76621056
 604;60.30054092;603.01611328;86.85803223;10.82079792
 605;60.40000153;604.05267334;87.03256989;10.76099873
 606;60.50054550;605.06311035;87.16075897;10.69735718
 607;60.60001373;605.74108887;87.35710907;11.17401981
 608;60.70045853;607.08209229;87.50711060;10.90673923
 609;60.80082703;608.07556152;87.64892578;10.90131855
 610;60.90031815;608.94036865;87.81800079;10.94005489
 611;61.00077820;610.08959961;88.01163483;10.97045803
 612;61.10018539;611.08428955;88.20526886;10.80562115
 613;61.20076370;612.07733154;88.34708405;10.98869705
 614;61.30027390;613.02478027;88.46707916;10.85554600
 615;61.40084457;613.85180664;88.62525177;11.42002296
 616;61.50020599;614.89642334;88.81615448;11.27712059
 617;61.60073853;616.10076904;89.00978851;11.07538795
 618;61.70024872;617.09509277;89.15705109;10.90005302
 619;61.80067062;618.08166504;89.27432251;10.73790169
 620;61.90006638;619.02172852;89.45705414;10.86294746
 621;62.00060654;619.88269043;89.58249664;11.08111572
 622;62.10100174;620.88598633;89.75975800;11.03891277
 623;62.20043182;621.71459961;89.91520691;11.40541077
 624;62.30097580;622.80004883;90.07065582;11.46629524
 625;62.40043640;623.86267090;90.23974609;11.33758450
 626;62.50092316;625.10510254;90.44701385;11.11809635
 627;62.60046387;626.15820313;90.55609894;11.03217125
 628;62.70100021;627.00341797;90.71427155;10.82629299
 629;62.80033112;628.02606201;90.87245178;11.06476021
 630;62.90073776;628.90783691;91.02244568;11.32575226
 631;63.00020218;629.91119385;91.18334961;11.49192905
 632;63.10068130;631.08001709;91.40697479;11.30867004
 633;63.20015717;632.25280762;91.56243896;10.98746681
 634;63.30057144;632.92968750;91.76151276;11.28692150
 635;63.40000153;634.01867676;91.85423279;11.12868500
 636;63.50051117;634.85943604;92.00423431;11.31010151
 637;63.60004807;635.95050049;92.16786194;11.26500702
 638;63.70051956;636.85144043;92.33422089;11.48639679
 639;63.80102539;638.07696533;92.51148987;11.30867577
 640;63.90050125;639.12701416;92.67784882;11.10129166
 641;64.00097656;640.02008057;92.80875397;11.22752762
 642;64.10049438;640.93957520;92.99146271;11.36068821
 643;64.20000458;642.01629639;93.14146423;11.45655727
 644;64.30052185;642.97601318;93.26419830;11.39301491
 645;64.40000916;643.99993896;93.41418457;11.32927036
 646;64.50054932;644.94281006;93.55326843;11.35554409
 647;64.60102081;645.83630371;93.73327637;11.57839775
 648;64.70056152;646.86248779;93.88053131;11.57450199
 649;64.80005646;647.86431885;94.05780029;11.74744606
 650;64.90056610;649.11694336;94.22961426;11.18195438
 651;65.00103760;649.88104248;94.34687805;11.37114620
 652;65.10054016;650.75878906;94.49686432;11.69317341
 653;65.20008087;652.13684082;94.68505096;11.41759109
 654;65.30058289;653.00872803;94.80777740;11.37809753
 655;65.40000916;653.97943115;94.95231628;11.55992699
 656;65.50049591;655.08105469;95.12685394;11.55317783
 657;65.60099792;656.00219727;95.26866913;11.74205780
 658;65.70052338;656.95422363;95.38320923;11.91267395
 659;65.80097961;658.04083252;95.56047821;11.44046021
 660;65.90047455;658.88940430;95.72956085;11.46993160
 661;66.00100708;659.90588379;95.89591980;11.70942688
 662;66.10047913;661.00073242;96.07045746;11.74509811
 663;66.20106506;662.03424072;96.22044373;11.66922951
 664;66.30056000;663.11968994;96.37317657;11.58508301
 665;66.40008545;664.06024170;96.49044800;11.60299110
 666;66.50062561;665.07977295;96.64044189;11.67791748
 667;66.60005951;665.87414551;96.78498077;11.72299576
 668;66.70058441;666.93182373;96.98406982;11.74994564
 669;66.80009460;667.94329834;97.12586975;11.94980049
 670;66.90063477;669.03436279;97.23223877;11.81538963
 671;67.00011444;669.99298096;97.42040253;11.66035080
 672;67.10067749;671.03137207;97.58677673;11.77652359
 673;67.20013428;671.90850830;97.67677307;11.92565823
 674;67.30065155;672.97039795;97.83767700;11.91185093
 675;67.40007782;673.98834229;97.97949219;11.85426617
 676;67.50062561;674.97106934;98.13766479;11.86472130
 677;67.60004425;675.98468018;98.30129242;11.96864510
 678;67.70056915;676.93597412;98.45947266;12.19109535
 679;67.80001068;678.04327393;98.62310028;11.83224678
 680;67.90047455;679.03662109;98.77582550;11.68884182
 681;68.00097656;680.07763672;98.87400818;11.69598007
 682;68.10041046;681.06103516;99.03491211;11.77935219
 683;68.20099640;681.96936035;99.17399597;11.94142914
 684;68.30040741;682.88397217;99.34853363;12.32953644
 685;68.40088654;684.09295654;99.50671387;12.04969978
 686;68.50038147;684.98175049;99.65125275;11.85246563
 687;68.60076141;686.10388184;99.76033783;11.89939499
 688;68.70026398;686.97717285;99.92943573;11.83928108
 689;68.80074310;687.93933105;100.06851196;12.00477219
 690;68.90009308;688.83496094;100.18850708;12.25122643
 691;69.00068665;689.90069580;100.36849976;12.35041237
 692;69.10021210;690.90869141;100.50758362;12.21099758
 693;69.20081329;691.88214111;100.66576385;12.22736168
 694;69.30028534;692.94903564;100.78303528;12.18184566
 695;69.40080261;693.98925781;100.95485687;12.15095901
 696;69.50033569;695.02917480;101.07211304;12.22265434
 697;69.60091400;696.04888916;101.19484711;12.17402649
 698;69.70037842;696.94830322;101.35028839;12.20672035
 699;69.80097198;698.01495361;101.51937103;12.40278339
 700;69.90049744;698.99096680;101.65301514;12.21841812
 701;70.00102997;700.07946777;101.80027008;12.05515862
 702;70.10045624;700.92028809;101.93663025;12.36380959
 703;70.20101929;701.77453613;102.08390045;12.65348434
 704;70.30052948;703.01190186;102.23661804;12.52395821
 705;70.40100861;704.07977295;102.35934448;12.34133911
 706;70.50046539;705.06579590;102.49570465;12.31611252
 707;70.60102844;706.12164307;102.64842224;12.36928368
 708;70.70052338;706.97296143;102.76842499;12.34986782
 709;70.80007935;708.13616943;102.89932251;12.32778740
 710;70.90055847;708.86328125;103.03295898;12.49589539
 711;71.00007629;709.91479492;103.18295288;12.43490601
 712;71.10062408;710.93786621;103.29476929;12.64038658
 713;71.20014954;711.78424072;103.43930817;12.83967113
 714;71.30067444;712.97521973;103.53748322;12.86216354
 715;71.40003204;713.96594238;103.67657471;12.91686440
 716;71.50057220;714.78765869;103.75839233;13.15956593
 717;71.60106659;716.09979248;103.91384125;13.03318501
 718;71.70048523;716.92492676;103.99019623;13.23969746
 719;71.80101776;717.97576904;104.07472992;13.24100399
 720;71.90052032;718.67858887;104.11837769;13.78751564
 721;72.00003052;719.45751953;104.16201019;15.03220367
 722;72.10041046;721.27227783;104.23837280;14.28604889
 723;72.20079041;722.51208496;104.13201141;13.19538116
 724;72.30021667;723.53295898;104.01473999;12.73977661
 725;72.40070343;724.28863525;103.84564972;12.49569988
 726;72.50011444;724.98730469;103.69566345;12.77220345
 727;72.60063934;725.88360596;103.58112335;13.10323906
 728;72.70000458;726.91241455;103.49112701;13.41426086
 729;72.80051422;728.00299072;103.36294556;13.41648960
 730;72.90100861;728.95977783;103.22658539;13.53591537
 731;73.00051117;729.87731934;103.11204529;13.54335976
 732;73.10101318;730.97106934;103.00841522;13.33080864
 733;73.20051575;731.99401855;102.90750885;13.53353119
 734;73.30102539;732.96154785;102.79023743;13.51533127
 735;73.40052795;733.88787842;102.67024231;13.82581902
 736;73.50106049;734.98333740;102.59115601;13.85826111
 737;73.60057831;735.91363525;102.45751953;13.92682457
 738;73.70007324;736.80389404;102.37843323;14.20303154
 739;73.80048370;737.92254639;102.24752808;14.13204956
 740;73.90000153;738.95452881;102.16298676;14.13999176
 741;74.00051117;739.68328857;102.11116791;14.73090649
 742;74.10099792;740.72277832;101.96934509;14.94719315
 743;74.20041656;741.81042480;101.91208649;15.26805496
 744;74.30086517;742.76672363;101.80845642;15.73073769
 745;74.40029144;743.68237305;101.69664764;16.24104118
 746;74.50070953;744.64965820;101.66390228;16.58753586
 747;74.60024261;745.58416748;100.84030151;17.10742188
 748;74.70070648;746.60119629;101.36119843;17.75630188
 749;74.80024719;747.35998535;101.60391235;18.73057938
 750;74.90071869;748.22320557;101.41028595;20.35495758
 751;75.00006866;749.33282471;101.35846710;21.49842262
 752;75.10048676;750.25311279;101.21392822;22.94379807
 753;75.20095825;751.16357422;101.06391907;24.53229141
