Repository: darthsax/dilatometry-data-dp1000_heattreatment

File: 200305 13 Aus 1000°C 30 min iso 760°C 15 min iso 600°C 2h q.csv (part 1 of 19)
Type :,DIL805
Test :,200305 13 Aus 1000°C 30 min iso 760°C 15 min iso 600°C 2h q


;Time;Temperature;Change in Length;HF Power
 1;0.00000000;26.33706284;0.00000000;0.00000000
 2;0.10077200;26.08745956;-0.28362679;0.00000000
 3;0.20027700;26.24457359;-0.25635505;0.00000000
 4;0.30075699;26.35420609;-0.26180935;0.43838501
 5;0.40011701;26.12471962;-0.29180837;0.00000000
 6;0.50059199;26.17605019;-0.26180935;1.60825253
 7;0.60003197;26.20630264;-0.28362679;0.00000000
 8;0.70046300;26.26560020;-0.28908134;0.00000000
 9;0.80101800;26.34308624;-0.24544644;0.00000000
 10;0.90051901;26.42462730;-0.24817348;0.00000000
 11;1.00093901;26.45681381;-0.26180935;0.00000000
 12;1.10043395;26.39341736;-0.25908232;0.00000000
 13;1.20099401;26.08548546;-0.25908232;0.00000000
 14;1.30043900;26.22640038;-0.23999190;0.00000000
 15;1.40096402;26.25060081;-0.26453662;0.00000000
 16;1.50042498;26.39241982;-0.23453760;0.00000000
 17;1.60084498;26.28670120;-0.25362778;0.49429655
 18;1.70030499;26.29392242;-0.21272016;0.00000000
 19;1.80069399;26.21235466;-0.25362778;0.00000000
 20;1.90007401;26.36727524;-0.26726389;0.00000000
 21;2.00050998;26.30386734;-0.28089976;0.00000000
 22;2.10095000;26.29784393;-0.27544522;1.40104830
 23;2.20035410;26.50108528;-0.32180738;0.00000000
 24;2.30085492;26.34210968;-0.31089878;0.00000000
 25;2.40022111;26.47495270;-0.25362778;0.46064481
 26;2.50069499;26.52235413;-0.30817151;0.17405659
 27;2.60009909;26.44472122;-0.27817249;0.34767732
 28;2.70058990;26.45486259;-0.26180935;2.08673477
 29;2.80000496;26.47590256;-0.25635505;6.16381836
 30;2.90033388;28.37644386;-0.11181450;7.84612417
 31;3.00071001;30.02561760;0.04363513;7.25979280
 32;3.10014009;31.49401093;0.20453882;6.42187834
 33;3.20048904;31.93278885;0.24271941;7.04170609
 34;3.30074811;32.92896271;0.35180664;7.04454184
 35;3.40024209;33.97159195;0.48271132;7.06588984
 36;3.50066805;34.95962906;0.61361599;7.33641195
 37;3.60004807;36.04211044;0.73906660;7.06281376
 38;3.70056796;37.16443253;0.86178970;7.19538212
 39;3.80095506;37.82569504;0.92724228;7.36760235
 40;3.90034294;38.99279022;1.12905359;7.19128609
 41;4.00081301;39.75143814;1.25995827;7.47582912
 42;4.10012722;41.04142380;1.33631945;7.25660563
 43;4.20057297;41.93688583;1.46995163;7.31501484
 44;4.30103779;43.23474884;1.59812927;7.14423752
 45;4.40047312;43.98364258;1.75357866;7.13934612
 46;4.50088882;45.02542496;1.85175705;7.03667116
 47;4.60029316;46.04274368;2.00175238;7.24828768
 48;4.70074797;46.86234283;2.12447548;7.18778801
 49;4.80016899;48.16811752;2.26628876;7.15938520
 50;4.90065718;49.21705246;2.36174011;7.07275677
 51;5.00007820;49.95571899;2.47628212;7.40599585
 52;5.10058880;51.07910156;2.62900400;7.54928207
 53;5.20103407;51.92934799;2.75990915;7.35494709
 54;5.30046415;53.17482376;2.89081383;7.12631464
 55;5.40093279;53.94997787;3.02990007;7.20413303
 56;5.50032377;55.09938049;3.14716864;7.09428596
 57;5.60078907;56.07584381;3.24807453;7.03497458
 58;5.70022917;56.87383270;3.36261606;7.22289181
 59;5.80067396;58.02093506;3.51806545;7.29792881
 60;5.90006781;59.07990646;3.62169886;7.41892052
 61;6.00056887;60.21142960;3.80714726;7.12849569
 62;6.10098982;61.02067184;3.89168954;7.16840506
 63;6.20043612;62.11606979;4.01713943;7.45993185
 64;6.30083084;63.09817123;4.13713551;7.07650661
 65;6.40025997;64.16860962;4.24349594;7.33597994
 66;6.50074911;65.22828674;4.40439987;7.26206779
 67;6.60014486;66.12358856;4.52439594;7.04266500
 68;6.70059395;66.85290527;4.65530109;7.36533213
 69;6.80011988;67.89022827;4.79166031;7.63282347
 70;6.90057993;69.05445099;4.93074608;7.36980820
 71;7.00100517;69.83811951;5.05346966;7.73625374
 72;7.10049105;70.86285400;5.15983009;7.49412060
 73;7.20100689;72.07958984;5.27982521;7.24537468
 74;7.30043077;72.73525238;5.44072914;7.29777765
 75;7.40081596;73.77974701;5.56345272;7.68790483
 76;7.50021601;74.83655548;5.70253944;7.49354601
 77;7.60069084;75.79848480;5.85253429;7.57014799
 78;7.70006514;77.03874207;5.95616722;7.17797375
 79;7.80049896;78.06349182;6.09798050;7.42294502
 80;7.90097618;78.85500336;6.17706871;7.42875051
 81;8.00048065;79.99858093;6.33524513;7.16916990
 82;8.10099602;80.97158051;6.44705963;7.31745815
 83;8.20041847;81.75688171;6.58887291;7.58353615
 84;8.30089188;83.09194946;6.73068714;7.26255035
 85;8.40037155;83.98301697;6.82341099;7.42115402
 86;8.50083256;85.02532196;7.01158619;7.41570044
 87;8.60019779;85.97629547;7.13158226;7.62459755
 88;8.70066166;87.05975342;7.22703362;7.31224346
 89;8.80104733;88.07010651;7.34157562;7.16725540
 90;8.90037727;88.85260773;7.49975204;7.26658869
 91;9.00081730;90.02125549;7.64429283;7.32620239
 92;9.10019588;90.92092896;7.70156384;7.46054459
 93;9.20072556;91.96517944;7.87610340;7.43331385
 94;9.30007076;92.91690826;7.97428226;7.68974543
 95;9.40058708;94.03527069;8.11064148;7.36746836
 96;9.50102234;95.02792358;8.26881790;7.21877813
 97;9.60040760;96.15761566;8.40244961;7.16303062
 98;9.70085239;96.91605377;8.50608253;7.63109207
 99;9.80024624;98.16188812;8.66425896;7.31175661
 100;9.90062141;98.97916412;8.78698254;7.33870459
 101;10.00101280;100.08240509;8.90970612;7.47516537
 102;10.10041714;101.04312897;9.04879189;7.29851675
 103;10.20089722;102.16983032;9.21514988;7.40609074
 104;10.30033684;103.06816101;9.29151154;7.18935728
 105;10.40083599;103.86955261;9.45786953;7.55484629
 106;10.50022125;104.96974945;9.55332088;7.48512983
 107;10.60069656;106.06938934;9.73604202;7.34263706
 108;10.70005226;106.80483246;9.85603809;7.58022785
 109;10.80051136;107.70588684;9.98148823;7.86170101
 110;10.90096283;109.21820831;10.12330246;7.55513430
 111;11.00037098;110.00131226;10.24057102;7.46202660
 112;11.10085583;111.20237732;10.35783958;7.39405155
 113;11.20029640;112.01658630;10.49147129;7.29531479
 114;11.30075741;112.96609497;10.61964893;7.63669205
 115;11.40011787;114.20395660;10.73146343;7.43607998
 116;11.50061131;114.95228577;10.88691330;7.38990831
 117;11.60105228;115.91454315;11.00145435;7.69949245
 118;11.70041180;117.00722504;11.15145016;7.83743429
 119;11.80087662;118.00720978;11.28508186;7.75428295
 120;11.90027618;119.17711639;11.42144108;7.12848377
 121;12.00075626;119.97673035;11.56325436;7.51418543
 122;12.10022259;121.04666138;11.68870449;7.24128246
 123;12.20064735;121.99872589;11.79233742;7.57992268
 124;12.30006790;122.99008942;11.95596886;7.54780817
 125;12.40057182;123.99213409;12.08960056;7.47010183
 126;12.50003719;124.96768951;12.24232292;7.47841406
 127;12.60055923;126.03173828;12.35959148;7.40729856
 128;12.70101929;126.99322510;12.49867821;7.48151541
 129;12.80042362;127.92671204;12.63776398;7.55486727
 130;12.90089417;128.96401978;12.77957726;7.66160250
 131;13.00031376;130.20445251;12.88593864;7.34149504
 132;13.10073376;131.09997559;13.03866005;7.44164896
 133;13.20012856;131.92123413;13.12593079;7.50680733
 134;13.30055046;133.08114624;13.29228783;7.52867937
 135;13.40098858;134.02392578;13.40682983;7.68566513
 136;13.50041485;135.05331421;13.54591560;7.42416668
 137;13.60091400;136.08509827;13.71227455;7.47162914
 138;13.70033455;136.79635620;13.80772591;7.87077475
 139;13.80076408;137.93476868;13.99317360;7.83386517
 140;13.90021324;139.15626526;14.07771683;7.48726940
 141;14.00062370;140.14404297;14.20862198;7.41792393
 142;14.10010910;140.91850281;14.33134460;7.49237013
 143;14.20057869;141.92834473;14.45952225;7.65277481
 144;14.30002785;142.99391174;14.60406303;7.77030087
 145;14.40043926;143.78265381;14.73224068;7.99308681
 146;14.50087929;145.09628296;14.87678146;7.72462654
 147;14.60025501;146.08041382;15.04859352;7.48408747
 148;14.70074940;147.21577454;15.15495300;7.43487358
 149;14.80018902;148.16938782;15.30222130;7.30223560
 150;14.90069485;148.87907410;15.43585396;7.61029243
 151;15.00005531;150.06375122;15.55312347;7.27222395
 152;15.10052967;151.00764465;15.70038986;7.63749313
 153;15.20102024;151.83267212;15.82311344;7.58965540
 154;15.30045128;152.99293518;15.97583485;7.83786345
 155;15.40090466;153.77343750;16.13128471;7.80989933
 156;15.50031090;154.94137573;16.26491737;7.64303684
 157;15.60082626;156.09313965;16.42036629;7.64064598
 158;15.70025635;157.00723267;16.56490707;7.77552176
 159;15.80066109;158.00582886;16.67399406;7.74647617
 160;15.90002918;159.01087952;16.79126358;7.65338659
 161;16.00045586;159.84251404;16.96034813;7.98571968
 162;16.10087967;161.02108765;17.07761765;7.65160036
 163;16.20030975;162.09207153;17.18397713;7.56866693
 164;16.30079079;163.12010193;17.32851791;7.66146469
 165;16.40017509;163.99516296;17.49487686;7.74278736
 166;16.50065041;165.03739929;17.60669136;7.75976086
 167;16.60000420;166.01277161;17.74850464;7.78334808
 168;16.70050430;167.11259460;17.90940857;7.76391602
 169;16.80100632;168.04478455;18.03485870;7.63137341
 170;16.90040588;168.99128723;18.16303635;7.66301203
 171;17.00089073;170.18467712;18.33757591;7.32953787
 172;17.10022926;170.98233032;18.42484665;7.52262545
 173;17.20070076;172.09078979;18.59393120;7.69459915
 174;17.30011177;172.69898987;18.73301697;7.94683552
 175;17.40056992;174.05796814;18.87210464;7.79762173
 176;17.50098610;174.84211731;19.00846291;7.99247265
 177;17.60039520;175.96612549;19.14754868;7.64691448
 178;17.70080566;177.02876282;19.29208946;8.02934742
 179;17.80013084;178.12576294;19.45026588;7.75717020
 180;17.90048027;178.99275208;19.58935356;7.50643969
 181;18.00091553;179.96795654;19.70662117;7.54550505
 182;18.10029030;180.84197998;19.85934448;7.83543158
 183;18.20069885;182.06211853;19.97388649;7.71627474
 184;18.30014992;182.78785706;20.17569733;8.07292461
 185;18.40050888;183.85682678;20.26842117;8.10034180
 186;18.50094986;185.08731079;20.41841698;7.81397915
 187;18.60023308;186.14566040;20.55204773;7.46205902
 188;18.70062256;187.03527832;20.67749786;7.63938618
 189;18.80002213;188.05920410;20.82203865;7.51052189
 190;18.90046883;188.93397522;20.98294258;7.84420538
 191;19.00090981;189.66079712;21.09748459;8.07339859
 192;19.10015297;191.11857605;21.21748161;7.99347782
 193;19.20051765;192.13871765;21.38656616;7.59469986
 194;19.30091858;192.93106079;21.50928879;7.88751841
 195;19.40041351;193.93322754;21.65110207;7.90948153
 196;19.50087166;194.95436096;21.81473351;7.77401447
 197;19.60031891;196.22328186;21.94291115;7.77297544
 198;19.70075607;196.97575378;22.07654381;7.93473244
 199;19.80025673;197.92749023;22.22108459;7.95534039
 200;19.90073395;199.08973694;22.36835289;7.92738914
 201;20.00007820;200.01312256;22.51561928;7.84784889
 202;20.10052872;200.96963501;22.64925194;7.87434006
 203;20.20088768;202.07060242;22.80742836;7.84470654
 204;20.30020142;203.01965332;22.93833351;8.01633930
 205;20.40053177;204.18177795;23.09923744;7.95809317
 206;20.50082588;204.84432983;23.20832443;8.10087395
 207;20.60015106;206.29138184;23.38013649;7.80112267
 208;20.70051575;206.90438843;23.47558784;8.05286598
 209;20.80084991;208.04576111;23.62831116;7.89510536
 210;20.90013885;208.99952698;23.75648880;7.85333824
 211;21.00056267;210.07135010;23.88739204;7.71874237
 212;21.10099411;211.00071716;24.03466034;7.99152565
 213;21.20042419;212.07528687;24.21738243;7.84030342
 214;21.30080986;213.10243225;24.35374069;7.79760599
 215;21.40019417;214.00610352;24.48191833;7.87993240
 216;21.50063324;215.15109253;24.63736725;8.11048126
 217;21.60097885;215.98109436;24.78463554;7.91420507
 218;21.70026779;217.04989624;24.91826820;7.80681229
 219;21.80071259;217.98472595;25.06008148;7.81856441
 220;21.90010643;218.93402100;25.17735100;8.25608158
 221;22.00044632;219.87574768;25.33825302;8.32628632
 222;22.10087204;221.12782288;25.48006821;7.86300373
 223;22.20019531;222.12834167;25.64369774;7.87295389
 224;22.30066681;223.31370544;25.73914909;7.54262066
 225;22.40105247;223.87132263;25.87550926;7.95116711
 226;22.50038719;224.93072510;26.04186630;7.98859978
 227;22.60083580;225.85726929;26.20549774;8.16755962
 228;22.70022583;227.05255127;26.36640167;8.00283241
 229;22.80069542;228.01762390;26.49730682;7.99057388
 230;22.90107155;228.82456970;26.67730141;8.34859657
 231;23.00026321;230.09628296;26.81365967;8.01758385
 232;23.10067940;231.06347656;26.93910980;7.96253300
 233;23.20101547;232.02906799;27.10546875;7.69485760
 234;23.30037880;233.00604248;27.26364517;7.80230570
 235;23.40084457;234.08103943;27.43545723;8.01405048
 236;23.50023460;235.02523804;27.55272675;7.99673033
 237;23.60058212;236.02371216;27.68362999;8.22037601
 238;23.70089340;236.90026855;27.88271523;8.23788834
 239;23.80019760;238.00505066;28.01907349;8.16419601
 240;23.90059853;238.97003174;28.16906929;8.12405682
 241;24.00103760;240.03338623;28.31906509;8.02666473
 242;24.10045624;241.10789490;28.46633148;8.08706188
 243;24.20084000;242.06381226;28.61359978;7.92956829
 244;24.30016518;242.88639832;28.64905357;8.09733582
 245;24.40055656;244.13095093;28.83995628;7.92053175
 246;24.50088692;244.99473572;28.93813515;8.15422153
 247;24.60015488;245.91748047;29.08540154;8.24944973
 248;24.70060921;247.16726685;29.28448677;7.94671917
 249;24.80095482;248.21162415;29.39902687;8.02384472
 250;24.90023422;248.97885132;29.56811333;8.22269821
 251;25.00057411;249.84466553;29.71811104;8.23752308
 252;25.10002327;250.99195862;29.89264870;8.19180870
 253;25.20047951;251.86970520;30.00446510;8.27865505
 254;25.30096054;252.92541504;30.19264030;8.28758430
 255;25.40040207;253.99645996;30.35354424;8.15917778
 256;25.50083923;255.09114075;30.47081184;8.04692745
 257;25.60028076;256.04974365;30.61807823;7.99688578
 258;25.70064926;257.05395508;30.77625465;7.99963188
 259;25.80103874;258.00119019;30.91534233;8.08381176
 260;25.90034294;258.96734619;31.07351875;8.05415154
 261;26.00072861;260.04367065;31.22078514;8.15586090
 262;26.10005188;261.04196167;31.39805412;8.03120136
 263;26.20049477;261.92791748;31.50168800;8.08155060
 264;26.30100822;262.96890259;31.68986320;8.13163567
 265;26.40041924;264.02853394;31.85622215;8.06744480
 266;26.50088310;264.84820557;31.95985222;8.32709122
 267;26.60031319;266.20739746;32.09621048;7.80844450
 268;26.70069313;267.09976196;32.27893066;8.07410526
 269;26.80105400;267.94760132;32.41529083;8.27641010
 270;26.90047836;269.10150146;32.55165100;8.16691208
 271;27.00095940;269.91390991;32.70982742;8.20942307
 272;27.10034752;270.99377441;32.86254883;8.22683144
 273;27.20076180;271.91009521;33.00981522;8.18266487
 274;27.30024338;272.93911743;33.18162918;8.19376373
 275;27.40069962;273.99096680;33.32889557;8.28299618
 276;27.50011826;275.03784180;33.48707199;8.25441360
 277;27.60061455;276.16998291;33.63161469;8.13620377
 278;27.70002365;277.08142090;33.77342606;7.93662834
 279;27.80034256;278.00976563;33.90705872;8.16637230
 280;27.90066147;278.98379517;34.05705643;8.28343773
 281;28.00003242;279.97247314;34.23159409;8.36223698
 282;28.10050774;281.09994507;34.37886047;8.02537441
 283;28.20095253;282.00082397;34.54249191;8.23022079
 284;28.30032158;282.83276367;34.66521835;8.40757942
 285;28.40076637;283.92239380;34.85066605;8.39496899
 286;28.50015640;285.00411987;35.02793121;8.15558624
 287;28.60066795;286.00054932;35.17792511;8.32643700
 288;28.70004272;287.22134399;35.31428528;8.06266880
 289;28.80047035;287.87637329;35.48882675;8.39583302
 290;28.90087128;289.01663208;35.64700317;8.27549839
 291;29.00027657;289.87979126;35.77790833;8.52360630
 292;29.10070229;290.88882446;35.90335846;8.33317375
 293;29.20012283;292.10583496;36.06426239;8.27286720
 294;29.30051231;293.00790405;36.21425629;8.34643841
 295;29.40096283;293.95248413;36.36425018;8.28395367
 296;29.50040817;294.99041748;36.52515411;8.36405373
 297;29.60090637;295.86206055;36.68878555;8.39118290
 298;29.70038223;296.99948120;36.86605453;8.21813774
 299;29.80083275;298.15237427;36.99968338;8.16441059
 300;29.90016174;298.94171143;37.14422607;8.29988575
 301;30.00060844;300.17535400;37.28058624;8.26673603
 302;30.10101891;300.99032593;37.44149017;8.40460968
 303;30.20049286;302.08596802;37.60784531;8.19611263
 304;30.30099487;303.02838135;37.75238800;8.35528278
 305;30.40041924;304.10293579;37.92419815;8.32862473
 306;30.50093269;305.00057983;38.07965088;8.57063103
 307;30.60028267;305.95352173;38.22964478;8.41891861
 308;30.70074272;307.17260742;38.40145493;8.06316090
 309;30.80019379;307.76409912;38.52145386;8.53103924
 310;30.90070343;308.90249634;38.65781021;8.41201210
 311;31.00007439;309.96606445;38.80780792;8.31258678
 312;31.10048294;311.01956177;38.94961929;8.48047161
 313;31.20086288;311.93884277;39.13779449;8.49946213
 314;31.30023193;313.03326416;39.33142471;8.43131924
 315;31.40068626;314.04980469;39.47869492;8.30580330
 316;31.50012398;315.04544067;39.60414505;8.39499092
 317;31.60064888;315.91738892;39.77050400;8.49987125
 318;31.70007324;316.98309326;39.86595535;8.35834885
 319;31.80053902;317.97656250;40.07321930;8.42456627
 320;31.90001488;319.05056763;40.19866943;8.27011490
 321;32.00046158;319.99163818;40.35684586;8.50228882
 322;32.10100937;320.84313965;40.50138855;8.59844112
 323;32.20042419;322.05178833;40.63774490;8.23583698
 324;32.30089569;322.91662598;40.77683258;8.56296635
 325;32.40029144;324.05200195;40.95682526;8.44179249
 326;32.50080109;325.17398071;41.11500168;8.24149513
 327;32.60025406;326.13970947;41.26227188;8.22238445
 328;32.70071030;326.87557983;41.38226700;8.45892143
 329;32.80004883;327.95550537;41.56225967;8.44371986
 330;32.90044022;329.01892090;41.71771240;8.20691013
 331;33.00091934;329.92303467;41.88679504;8.49952984
 332;33.10030746;330.94839478;41.99861145;8.56162930
 333;33.20074081;331.97265625;42.14587784;8.48391724
 334;33.30020523;333.03652954;42.29314804;8.42078972
 335;33.40068436;334.04980469;42.45677567;8.45922947
 336;33.50007629;335.07708740;42.63949966;8.48506260
 337;33.60046005;336.01358032;42.77313232;8.33368874
 338;33.70094299;337.02606201;42.90676117;8.57149315
 339;33.80035019;337.99447632;43.07584763;8.43991756
 340;33.90081024;339.00860596;43.20402527;8.45660973
 341;34.00022507;339.94815063;43.37583923;8.63057804
 342;34.10063553;341.01693726;43.51219559;8.38345146
 343;34.20004272;341.94015503;43.68673706;8.50711155
 344;34.30052948;342.87588501;43.80673218;8.73923206
 345;34.40098572;344.09082031;43.94854736;8.55878258
 346;34.50038528;344.99810791;44.12581253;8.55400181
 347;34.60078812;345.90179443;44.25399017;8.71643353
 348;34.70018768;346.97848511;44.44762039;8.51031208
 349;34.80057526;347.95532227;44.58125305;8.59874916
 350;34.90097046;349.26431274;44.76124573;8.28566456
 351;35.00040436;350.16699219;44.91124344;8.19113922
 352;35.10086823;350.87893677;45.05305481;8.48144913
 353;35.20035553;351.91275024;45.23032379;8.79797935
 354;35.30073929;353.06323242;45.38577271;8.58185196
 355;35.40017319;354.09823608;45.52758408;8.42734051
 356;35.50064850;354.97576904;45.69121552;8.49242401
 357;35.60103607;355.96609497;45.84393692;8.70681667
 358;35.70046234;356.93600464;45.98575211;8.63762951
 359;35.80088043;357.96069336;46.16028976;8.90994263
 360;35.90029907;359.20654297;46.32119370;8.78828812
 361;36.00075150;360.17449951;46.50664520;8.25597000
 362;36.10014343;361.14483643;46.61845779;8.19425583
 363;36.20053101;362.04986572;46.77663422;8.34709930
 364;36.30102921;363.13467407;46.91026688;8.17390823
 365;36.40045547;363.77600098;47.10389709;8.83182716
 366;36.50085449;364.87216187;47.24025726;8.83857918
 367;36.60027313;366.16497803;47.40661240;8.56870461
 368;36.70070267;366.90740967;47.54842758;8.39862728
 369;36.80015945;367.83288574;47.70114899;8.77304363
 370;36.90062714;368.92724609;47.89477921;8.53267956
 371;37.00001144;370.06353760;48.05022812;8.55014801
 372;37.10045242;370.95422363;48.19204330;8.70865154
 373;37.20090485;371.86831665;48.31749344;8.73424149
 374;37.30033112;372.92147827;48.51385117;8.91489983
 375;37.40079498;373.90090942;48.69111633;8.77158260
 376;37.50016022;375.08923340;48.81656647;8.35783672
 377;37.60063171;376.06585693;48.93656158;8.29676914
 378;37.70100403;376.84851074;49.14110184;8.80756474
 379;37.80042648;377.86474609;49.32382202;9.03680420
 380;37.90076828;379.00717163;49.41381836;8.66932487
 381;38.00004578;379.94696045;49.59654236;8.65091610
 382;38.10052490;380.85092163;49.74926376;8.79917526
 383;38.20100021;382.08422852;49.89925766;8.75196171
 384;38.30037689;383.00131226;50.05470657;8.55308723
 385;38.40084076;383.91680908;50.22652054;8.75551987
 386;38.50021744;384.97857666;50.39560699;8.77035046
 387;38.60065460;386.03137207;50.53196335;8.66271591
 388;38.70014954;386.81842041;50.69832230;8.93211174
 389;38.80055237;387.98477173;50.88376999;8.85119057
 390;38.90101624;389.06875610;51.00922012;8.70392513
 391;39.00036621;389.83004761;51.19739914;8.81802177
 392;39.10085678;390.90213013;51.38557434;8.66019440
 393;39.20027924;391.93121338;51.51375198;8.86557865
 394;39.30076218;392.92843628;51.67192841;8.79251385
 395;39.40015411;393.98300171;51.81373978;8.84652042
 396;39.50061417;394.85900879;52.01009750;9.09113121
 397;39.60091400;396.18469238;52.14918518;8.67428398
 398;39.70021057;397.01031494;52.31554413;8.85084724
 399;39.80063629;397.96337891;52.46553802;8.61388969
 400;39.90006256;398.92065430;52.57735062;8.84184265
 401;40.00056458;399.90313721;52.76007462;9.03999710
 402;40.10092163;400.90951538;52.93188477;8.81632614
 403;40.20026016;401.93255615;53.03551865;9.03938675
 404;40.30063629;403.03430176;53.22369385;8.92262650
 405;40.40103149;403.91696167;53.37096024;9.08020687
 406;40.50032806;405.00036621;53.56186676;8.99020576
 407;40.60067368;406.10110474;53.67640686;8.83740234
 408;40.70004654;406.98928833;53.79912949;9.11601830
 409;40.80039597;407.92816162;53.99821472;9.17213535
 410;40.90087128;409.10540771;54.18366241;8.73390579
 411;41.00023651;409.91253662;54.31729507;8.95398045
 412;41.10071564;410.84411621;54.46183395;9.26255989
 413;41.20000076;411.90039063;54.64455795;9.01167011
 414;41.30047607;412.92315674;54.80273438;9.31839561
 415;41.40088654;414.09857178;54.95818329;8.86596203
 416;41.50017929;414.88232422;55.08636093;9.17622662
 417;41.60054398;416.01995850;55.28544617;8.96394539
 418;41.70096970;416.98419189;55.43544006;8.94447041
 419;41.80043411;417.97796631;55.56907272;9.01307869
 420;41.90076065;418.95330811;55.74088287;9.22548103
 421;42.00021362;419.91149902;55.93996811;9.17473793
 422;42.10058975;421.17529297;56.10905457;8.92656612
 423;42.20092773;422.05288696;56.23995972;8.92117119
 424;42.30032349;422.76007080;56.37086487;9.22774982
 425;42.40065765;423.99237061;56.57267380;9.04095840
 426;42.50006866;424.99243164;56.70357895;9.08087063
 427;42.60053635;425.94104004;56.86721039;9.15338898
 428;42.70101166;427.06192017;56.98175049;9.04762077
 429;42.80049896;427.89254761;57.18083572;9.17254162
 430;42.90091324;429.17092896;57.35810471;9.07753372
 431;43.00034332;430.03012085;57.49173355;9.18208504
 432;43.10082245;430.99929810;57.65263748;9.09459972
 433;43.20016861;432.06018066;57.80808640;9.15931606
 434;43.30063248;432.90313721;57.97444534;9.29222775
 435;43.40003967;433.91870117;58.14353180;9.29284286
 436;43.50045776;435.01422119;58.32079697;9.21641350
 437;43.60084152;436.05831909;58.45170212;8.98321152
 438;43.70015717;437.03677368;58.63169861;8.96180058
 439;43.80056763;437.94842529;58.74351120;9.11248589
 440;43.90097809;439.02517700;58.90441513;9.37782192
 441;44.00044250;439.96780396;59.09259033;9.32116413
 442;44.10091400;440.96969604;59.21258545;9.30747318
 443;44.20028687;442.08166504;59.41985321;9.10442734
 444;44.30073166;442.82339478;59.59711838;9.43876839
 445;44.40021515;444.02325439;59.75257111;9.27714920
 446;44.50069427;445.11093140;59.88619995;9.05057049
 447;44.60007477;445.77923584;59.99528885;9.46612453
 448;44.70051193;447.03399658;60.20528030;9.34615517
 449;44.80098343;448.13247681;60.36345673;9.07480431
 450;44.90042114;449.16482544;60.53799820;9.14390850
 451;45.00089264;449.97082520;60.70435715;9.24138927
 452;45.10026550;450.70635986;60.86526108;9.68123531
 453;45.20081711;452.00192261;61.01525497;9.48850155
 454;45.30023575;453.06777954;61.17888260;9.23850060
 455;45.40070343;453.89215088;61.34797287;9.44872093
 456;45.50000381;455.01220703;61.49796677;9.36923504
 457;45.60042953;456.30105591;61.63705063;9.02603054
 458;45.70089340;456.83593750;61.78158951;9.40659618
 459;45.80033493;457.81869507;61.95340347;9.52647781
 460;45.90076828;459.04736328;62.09249496;9.46031952
 461;46.00016785;460.12408447;62.25339890;9.37885189
 462;46.10069656;460.96600342;62.43884659;9.36474705
 463;46.20012283;462.01898193;62.55884171;9.53710079
 464;46.30054474;462.99319458;62.73337936;9.43574238
 465;46.40093613;463.87301636;62.91064835;9.47134018
 466;46.50031281;464.70437622;63.05791855;9.66363907
 467;46.60072327;465.97808838;63.28154373;9.44993973
 468;46.70005798;466.99807739;63.37971878;9.32987499
 469;46.80041122;467.78332520;63.51607895;9.57782364
 470;46.90088654;469.06875610;63.71516800;9.48277664
 471;47.00026703;469.99557495;63.86516190;9.38507938
 472;47.10074615;470.92095947;64.02061462;9.49024773
 473;47.20009232;472.02337646;64.16515350;9.52223778
 474;47.30044937;473.08517456;64.33696747;9.42096710
 475;47.40088272;473.90802002;64.53604889;9.45915031
 476;47.50020218;474.99676514;64.67514038;9.41836643
 477;47.60067749;476.01412964;64.84694672;9.24122334
 478;47.70105362;476.82797241;64.98603821;9.47019291
 479;47.80041504;477.85699463;65.16875458;9.78103256
 480;47.90076828;479.17578125;65.35693359;9.55384636
 481;48.00019455;480.18621826;65.47966003;9.27708244
 482;48.10070038;480.87463379;65.65419769;9.52809715
 483;48.20015717;481.90182495;65.83419037;9.70704556
 484;48.30056381;483.00726318;65.96509552;9.59423161
 485;48.40093613;484.01589966;66.09872437;9.51836205
 486;48.50028610;484.89682007;66.33053589;9.56732368
 487;48.60073471;486.04388428;66.43144226;9.52500248
 488;48.70016861;486.91354370;66.60597992;9.75532246
 489;48.80060959;487.92364502;66.74234009;9.78241062
 490;48.90100861;488.95770264;66.92778778;9.70417786
 491;49.00032425;490.11053467;67.07778931;9.44690514
 492;49.10076141;491.03762817;67.25778198;9.61817265
 493;49.20015335;491.89831543;67.39414215;9.78365040
 494;49.30055237;493.05969238;67.55231476;9.35547733
 495;49.40092468;493.90005493;67.67504120;9.89436245
 496;49.50027466;495.00683594;67.86048889;9.72455502
 497;49.60081863;495.98608398;68.07593536;9.78283405
 498;49.70013428;497.05654907;68.25047302;9.53619099
 499;49.80047226;498.05429077;68.38683319;9.54989815
 500;49.90088654;499.04467773;68.50682831;9.56102753
 501;50.00033188;499.95672607;68.66773224;9.63731575
 502;50.10069656;500.86602783;68.83954620;9.78641510
 503;50.20010376;501.94946289;68.98681641;9.73593330
 504;50.30058289;502.93374634;69.19135284;9.84791088
 505;50.40104675;504.05285645;69.36862183;9.56254387
 506;50.50045013;504.97186279;69.51588440;10.00653744
 507;50.60078812;506.13024902;69.67678833;9.58180523
 508;50.70004654;507.04867554;69.84587860;9.47690868
 509;50.80046844;507.91925049;70.03132629;9.68528843
 510;50.90088654;509.13613892;70.18949890;9.59346962
 511;51.00030136;509.99557495;70.34222412;9.73362160
 512;51.10076141;510.95602417;70.48949432;9.87893200
 513;51.20017242;512.03009033;70.65857697;9.79971695
 514;51.30059052;512.99255371;70.82765961;10.01780510
 515;51.40088272;514.04260254;70.97766113;9.85071945
 516;51.50016403;514.94757080;71.13038635;9.70363235
 517;51.60066605;515.95660400;71.34037018;9.80900192
 518;51.70009995;516.94195557;71.48764038;9.78724480
 519;51.80052948;518.09320068;71.64309692;9.63238239
 520;51.90101624;518.98193359;71.81217194;9.91870117
 521;52.00041580;520.07806396;71.90490723;9.84930229
 522;52.10078049;520.92089844;72.13398743;10.10831070
 523;52.20104980;522.11627197;72.31397247;9.68612099
 524;52.30036163;523.09411621;72.47487640;9.63917637
 525;52.40077972;524.11840820;72.61397552;9.69734478
 526;52.50010300;525.07244873;72.76396179;9.80521107
 527;52.60060120;526.01605225;72.93304443;10.01352310
 528;52.70094681;527.23425293;73.10486603;9.79951191
 529;52.80021667;527.88061523;73.23303986;9.95145798
 530;52.90068436;529.05578613;73.40212250;9.98948479
 531;53.00006866;530.13568115;73.56303406;9.91342831
 532;53.10053253;531.07287598;73.74301147;9.77976608
 533;53.20098114;532.04699707;73.88482666;9.93822861
 534;53.30040359;532.94146729;74.02664185;10.00140762
 535;53.40070724;533.99743652;74.22573090;9.94119835
 536;53.50104523;534.91223145;74.39209747;10.00206852
 537;53.60032272;535.94866943;74.53390503;10.08308983
 538;53.70076370;536.99865723;74.70571899;10.13063908
 539;53.80017853;537.87548828;74.85843658;9.95877361
 540;53.90058136;538.92364502;75.05479431;10.08450985
 541;54.00090790;539.93444824;75.18024445;10.15411758
 542;54.10027695;541.11248779;75.34659576;9.86851025
 543;54.20069122;541.95635986;75.50205231;9.94671440
 544;54.30008698;542.94665527;75.65477753;10.03940201
 545;54.40039063;543.98260498;75.82931519;9.97656059
 546;54.50074005;544.91223145;76.02021790;10.15281487
 547;54.60005188;546.08166504;76.15384674;10.02955437
 548;54.70056915;547.07592773;76.33929443;10.07233810
 549;54.80097961;548.04711914;76.45928955;9.98450089
 550;54.90025711;549.06579590;76.67201996;10.05986404
 551;55.00062180;549.95971680;76.79746246;10.09465981
 552;55.10000229;551.19232178;77.01019287;9.88093662
 553;55.20043945;551.88287354;77.11654663;10.22472572
 554;55.30080795;553.00988770;77.33745575;10.06888962
 555;55.40019226;554.01379395;77.48198700;10.03633595
 556;55.50060654;555.01013184;77.63742828;10.21414661
 557;55.60004425;556.06341553;77.79015350;10.03269768
 558;55.70054245;556.99664307;77.98378754;10.08742428
 559;55.80097961;557.93701172;78.12832642;10.08989143
 560;55.90040970;558.82336426;78.29468536;10.30867767
 561;56.00079727;560.04785156;78.43104553;10.13507366
 562;56.10015488;561.06024170;78.61103821;9.99218464
 563;56.20054245;561.85479736;78.76921844;10.41006565
 564;56.30083847;563.01452637;78.96285248;10.06436539
 565;56.40029144;563.77673340;79.13465881;10.48238564
 566;56.50076294;565.03295898;79.31737518;10.18682671
 567;56.60023117;566.11877441;79.47283173;10.03624439
 568;56.70074463;566.99224854;79.63372803;10.17765808
 569;56.80013657;567.91430664;79.72646332;10.31497192
 570;56.90065384;569.10906982;79.92008972;10.09366894
 571;57.00102234;569.99627686;80.09189606;10.28172874
 572;57.10044861;571.04797363;80.26916504;10.25873184
 573;57.20090485;572.05535889;80.43825531;10.09887123
 574;57.30026627;572.94104004;80.60188293;10.33405399
 575;57.40067673;573.91595459;80.74642181;10.49856663
 576;57.50008011;574.93646240;80.88005829;10.32929516
 577;57.60051346;576.04125977;81.03277588;10.31983471
 578;57.70094299;576.98431396;81.21823120;10.25688076
 579;57.80023956;577.86175537;81.39003754;10.50245285
 580;57.90067291;579.04254150;81.55366516;10.42609692
 581;58.00006485;579.93249512;81.71730042;10.34788132
 582;58.10049820;581.00268555;81.88365936;10.43841267
 583;58.20089722;582.20831299;82.03092957;10.16668797
 584;58.30022430;583.10729980;82.21637726;10.42710209
 585;58.40067291;583.98999023;82.37454987;10.47186661
 586;58.50002670;584.95111084;82.53000641;10.33463573
 587;58.60055542;585.95886230;82.70181274;10.39096355
 588;58.70105362;587.07910156;82.85180664;10.37092686
 589;58.80038071;588.19262695;83.01816559;10.32924080
 590;58.90088272;588.96270752;83.18997192;10.72060776
 591;59.00029373;589.95819092;83.35360718;10.49245358
 592;59.10072327;591.05895996;83.50632477;10.60354424
 593;59.20014954;592.07348633;83.68087006;10.42449951
 594;59.30067062;592.93334961;83.88269043;10.69557667
 595;59.40008163;593.95410156;84.02450562;10.62840271
 596;59.50055695;594.94744873;84.19085693;10.63382626
 597;59.60099411;595.98052979;84.34902954;10.68605995
 598;59.70041275;597.03729248;84.48538971;10.47213936
 599;59.80085373;598.02221680;84.62174988;10.40733814
 600;59.90024185;599.10119629;84.79628754;10.44785976
 601;60.00060654;600.11059570;84.94901276;10.60751820
 602;60.10101700;600.89874268;85.10990906;10.67968845
 603;60.20046234;601.97229004;85.26809692;10.68950176
 604;60.30087280;603.09362793;85.43990326;10.56789589
 605;60.40024185;603.82366943;85.60899353;10.83538437
 606;60.50075531;605.12084961;85.79171753;10.61105728
 607;60.60015488;606.13024902;85.90625000;10.31962585
 608;60.70065689;606.92541504;86.08078766;10.52252865
 609;60.80011749;607.91766357;86.21169281;10.77747250
 610;60.90055847;608.93054199;86.38079071;10.73263645
 611;61.00096893;609.97320557;86.53077698;10.79305267
 612;61.10037994;610.92578125;86.71896362;10.84390736
 613;61.20081711;611.93139648;86.85258484;10.93503952
 614;61.30015182;613.02593994;87.02440643;10.71692657
 615;61.40066147;613.94317627;87.17439270;10.83438492
 616;61.50000381;615.02709961;87.32166290;10.69986248
 617;61.60046768;615.95904541;87.50438690;10.67494202
 618;61.70096588;616.93750000;87.63801575;10.82636452
 619;61.80037689;618.03558350;87.81527710;10.76091671
 620;61.90081787;618.88848877;87.98164368;10.96917915
 621;62.00024033;620.03613281;88.11799622;10.78093338
 622;62.10068130;620.97515869;88.28981018;10.67115021
 623;62.20011520;622.11407471;88.42344666;10.86398029
 624;62.30062866;622.81634521;88.59798431;10.99416828
 625;62.40000534;624.06292725;88.76706696;10.86380768
 626;62.50037766;624.94268799;88.91979980;10.85125065
 627;62.60081863;626.02221680;89.08615112;10.86530113
 628;62.70024872;626.98822021;89.23069000;11.01809311
 629;62.80062485;627.98803711;89.37794495;10.94763660
 630;62.90094376;629.09332275;89.55522156;10.89422989
 631;63.00036240;629.89959717;89.67522430;11.05633736
 632;63.10070038;631.01086426;89.85793304;10.99606705
 633;63.20009613;631.98864746;89.96975708;10.99316406
 634;63.30059433;633.01068115;90.14155579;11.07170296
 635;63.40090942;634.01550293;90.32974243;11.13113785
 636;63.50033951;634.99542236;90.48792267;11.06735325
 637;63.60075378;636.00793457;90.58337402;10.83214283
 638;63.70006561;636.97998047;90.79336548;11.15855217
 639;63.80044556;638.01855469;90.92700958;10.99607658
 640;63.90079498;638.99420166;91.10699463;11.20330715
 641;64.00009155;639.96264648;91.23789978;11.12194920
 642;64.10051727;640.89398193;91.43698120;11.25443077
 643;64.20092010;642.08129883;91.59515381;11.28245258
 644;64.30025482;643.12261963;91.75333405;10.77373409
 645;64.40063477;644.06317139;91.88151550;11.01610184
 646;64.50093079;645.00347900;92.05605316;11.19138145
 647;64.60031891;646.02105713;92.17331696;11.28713608
 648;64.70079041;646.82537842;92.35331726;11.32762337
 649;64.80014038;648.06573486;92.49512482;11.10140991
 650;64.90067291;648.92346191;92.64239502;11.20052242
 651;65.00006866;650.10241699;92.77602386;11.01839447
 652;65.10055542;651.00494385;92.93421173;11.12004185
 653;65.20001984;652.01226807;93.07874298;11.17507935
 654;65.30051422;653.06689453;93.23964691;11.23817921
 655;65.40095520;654.01953125;93.35964203;11.19111538
 656;65.50035095;655.09600830;93.55327606;11.24580956
 657;65.60073853;656.01953125;93.69780731;11.16722965
 658;65.70015717;656.91674805;93.78235626;11.25568867
 659;65.80059814;658.18853760;93.96780396;11.09038830
 660;65.90103912;658.91168213;94.13143921;11.42741680
 661;66.00041962;659.88354492;94.25415039;11.71113968
 662;66.10089874;661.14636230;94.39870453;11.50926590
 663;66.20029449;661.98284912;94.55687714;11.35516548
 664;66.30079651;663.06304932;94.71505737;11.42963886
 665;66.40016937;663.88623047;94.88141632;11.53014755
 666;66.50062561;665.07135010;94.97141266;11.31894493
 667;66.60003662;665.97503662;95.12958527;11.43301105
 668;66.70050049;666.96392822;95.30685425;11.60812569
 669;66.80095673;667.91564941;95.41867065;11.38806248
 670;66.90034485;669.09790039;95.56593323;11.30704880
 671;67.00078583;669.78100586;95.75683594;11.76562405
 672;67.10020447;670.96325684;95.88228607;11.70955276
 673;67.20063019;672.07745361;96.05409241;11.39059544
 674;67.30004883;673.17395020;96.18773651;11.25531769
 675;67.40059662;673.94396973;96.31590271;11.60850143
 676;67.50105286;675.03704834;96.47409058;11.46728134
 677;67.60052490;676.07537842;96.56681061;11.45521927
 678;67.70098114;677.01220703;96.74134064;11.52500248
 679;67.80040741;677.96691895;96.89679718;11.66335201
 680;67.90087891;679.03582764;97.05770111;11.56262207
 681;68.00026703;680.17297363;97.18588257;11.30948544
 682;68.10079193;681.08923340;97.33587646;11.57390499
 683;68.20018768;681.86151123;97.45314789;11.75766087
 684;68.30073547;683.05505371;97.61677551;11.58845329
 685;68.40011597;684.08984375;97.74222565;11.61483383
 686;68.50051117;685.09973145;97.93858337;11.71423912
 687;68.60087585;686.01403809;98.04766846;11.57886600
 688;68.70030212;687.03948975;98.20310974;11.68736267
 689;68.80081940;687.78601074;98.32584381;11.86058235
 690;68.90024567;688.94494629;98.47583771;11.50976658
 691;69.00072479;690.05181885;98.60947418;11.75013638
 692;69.10005188;690.92639160;98.74582672;11.77656937
 693;69.20056915;691.97167969;98.89035797;11.87007427
 694;69.30104828;693.10961914;99.00763702;11.69848824
 695;69.40042114;694.04235840;99.15763855;11.94573402
 696;69.50090790;695.09777832;99.31580353;11.62853718
 697;69.60027313;695.92559814;99.43853760;11.90667343
 698;69.70067596;696.96545410;99.62670898;11.99069500
 699;69.80004883;698.10693359;99.76306152;11.58196640
 700;69.90049744;698.95452881;99.88851929;11.93426228
 701;70.00095367;699.86041260;100.00033569;11.87931919
 702;70.10033417;701.12066650;100.16667938;11.99586964
 703;70.20071411;701.98840332;100.29759979;11.86300278
 704;70.30008698;702.93664551;100.40122986;11.81701756
 705;70.40056610;704.00024414;100.55667877;11.86783695
 706;70.50104523;704.88909912;100.71214294;11.94096088
 707;70.60041046;705.90844727;100.80212402;11.93812275
 708;70.70090485;706.96264648;101.00666809;12.03315926
 709;70.80016327;708.09637451;101.11302185;11.72126961
 710;70.90055847;709.09393311;101.23029327;11.69428825
 711;71.00100708;709.85931396;101.36666107;12.10103035
 712;71.10025787;711.07788086;101.48664093;11.89482117
 713;71.20059967;712.05065918;101.63664246;12.10409641
 714;71.30097961;712.88305664;101.76482391;12.29401207
 715;71.40039825;714.14855957;101.89027405;11.87160492
 716;71.50077820;715.02716064;101.99118042;12.07456017
 717;71.60012817;715.89245605;102.10844421;12.28314018
 718;71.70059967;716.97296143;102.27480316;12.15945339
 719;71.80097961;718.09301758;102.39207458;12.10079002
 720;71.90041351;719.08898926;102.53115845;11.99887371
 721;72.00074005;720.02368164;102.63479614;12.17108631
 722;72.10102844;720.82244873;102.74933624;12.29444885
 723;72.20041656;721.90435791;102.85022736;12.30662823
 724;72.30082703;722.95953369;103.00023651;12.15324593
 725;72.40026855;723.90020752;103.10932159;12.28321457
 726;72.50073242;725.07781982;103.25386047;12.28927994
 727;72.60010529;726.08575439;103.35202789;12.14009762
 728;72.70050049;726.98144531;103.48021698;12.26658726
 729;72.80102539;728.00061035;103.59203339;12.43391132
 730;72.90041351;728.86450195;103.71748352;12.46172333
 731;73.00087738;730.01080322;103.76111603;12.39654160
 732;73.10030365;731.00390625;103.83201599;12.38179588
 733;73.20069122;731.94555664;103.86747742;12.53282356
 734;73.30007172;732.80413818;103.92475128;13.03387451
 735;73.40042114;733.90673828;103.96020508;13.01665497
 736;73.50083923;735.02270508;103.94657135;12.92147446
 737;73.60003662;735.94873047;103.97929382;12.98257732
 738;73.70049286;736.75866699;103.94384003;13.47102928
 739;73.80077362;738.03265381;103.90020752;13.52904701
 740;73.90024567;738.98968506;103.81021881;13.39121819
 741;74.00067902;739.89379883;103.73930359;13.51034546
 742;74.10002899;740.94305420;103.60292816;13.60025406
 743;74.20043945;741.92968750;103.49112701;13.88127804
 744;74.30090332;742.84661865;103.40930939;13.94524097
 745;74.40030670;743.75335693;103.30295563;14.55512142
 746;74.50056458;744.62310791;103.21840668;14.93536091
 747;74.60092926;745.55273438;103.13114166;15.42352200
 748;74.70023346;746.29125977;103.01932526;16.61545372
 749;74.80053711;747.50073242;103.02750397;17.24929428
 750;74.90085602;748.26495361;103.01660156;18.47038460
 751;75.00012970;749.18176270;102.96750641;19.95835114
 752;75.10041809;749.99853516;102.88842010;22.07449341
 753;75.20073700;750.92987061;102.77933502;24.09513092
 754;75.30096436;751.87939453;102.64569855;26.27082634
