Repository: darthsax/dilatometry-data-dp1000_heattreatment

File: 200306 Aus 16 1000°C 30 min iso 760°C 15 min q.csv (part 1 of 8)
Type :,DIL805
Test :,200306 Aus 16 1000°C 30 min iso 760°C 15 min q


;Time;Temperature;Change in Length;HF Power
 1;0.00000000;26.70248222;0.00000000;0.00000000
 2;0.10074400;26.76827431;-0.19635701;0.00000000
 3;0.20011900;26.72237587;-0.17453957;0.00000000
 4;0.30060899;26.75741768;-0.19908428;0.00000000
 5;0.40005901;26.88287354;-0.23181033;0.00000000
 6;0.50050801;26.77889442;-0.22362900;0.00000000
 7;0.60101002;26.70779228;-0.23453760;0.00000000
 8;0.70042300;26.95846558;-0.23453760;0.00000000
 9;0.80090898;26.91177177;-0.26999092;0.00000000
 10;0.90027899;26.86747360;-0.23181033;0.00000000
 11;1.00080895;26.86298370;-0.24544644;0.00000000
 12;1.10021603;26.60850716;-0.23453760;0.00000000
 13;1.20070899;26.61012268;-0.19908428;0.00000000
 14;1.30011904;26.89507484;-0.24271917;0.00000000
 15;1.40057504;27.07911491;-0.22908330;0.00000000
 16;1.50098097;26.82396507;-0.23453760;0.00000000
 17;1.60037506;27.09504128;-0.23453760;0.41663766
 18;1.70081997;26.96295547;-0.22090173;0.00000000
 19;1.80026901;26.53207016;-0.20999289;0.00000000
 20;1.90076602;26.70248222;-0.18817544;0.00000000
 21;2.00024009;27.07221985;-0.20453858;0.44338822
 22;2.10066509;26.87809944;-0.25090075;0.22783577
 23;2.20019007;27.02715111;-0.23453760;0.00000000
 24;2.30063510;27.05607224;-0.23726487;0.00000000
 25;2.40003490;26.82401848;-0.23999190;0.09271741
 26;2.50053096;26.76827431;-0.20999289;0.06635003
 27;2.60103703;26.73537827;-0.21272016;0.38563049
 28;2.70051098;26.87067413;-0.22635603;0.77136719
 29;2.80093193;26.88818169;-0.22362900;3.63116789
 30;2.90016890;27.34922409;-0.14999485;9.64947224
 31;3.00058603;29.76826668;0.12272334;9.60425186
 32;3.10106707;31.50510597;0.40362310;8.95449638
 33;3.20040393;32.63830185;0.54816389;7.03240013
 34;3.30080104;33.37030029;0.67906857;6.73399544
 35;3.40020490;33.97650528;0.76088405;6.85414076
 36;3.50065994;34.94005966;0.84542680;6.70283842
 37;3.60012007;35.60415268;1.01996636;7.39779377
 38;3.70053005;36.65426636;1.08541870;7.74804401
 39;3.80101895;38.04146957;1.19723320;7.67515612
 40;3.90046906;38.73459244;1.34450102;7.66894388
 41;4.00096607;39.91220856;1.50267792;7.62844181
 42;4.10033417;41.28627396;1.63903666;7.26449203
 43;4.20084000;42.07306671;1.78357744;7.26571035
 44;4.30023479;43.08767319;1.88721037;7.14622784
 45;4.40064096;44.06151962;2.00447941;7.25308371
 46;4.50012016;44.90929031;2.14083862;7.22165680
 47;4.60062599;45.91177368;2.25265312;7.34916306
 48;4.70099115;46.88519669;2.38083029;7.43989086
 49;4.80040503;47.86299133;2.52537107;7.75991201
 50;4.90091610;49.08613205;2.66445732;7.48767281
 51;5.00035191;49.93088913;2.79263496;7.60741425
 52;5.10090303;50.85033035;2.92626715;7.62024403
 53;5.20029211;52.13253403;3.08444357;7.07426977
 54;5.30071592;52.98427582;3.17171335;7.32025623
 55;5.40011978;54.10934067;3.30534554;6.95629358
 56;5.50053120;54.92511749;3.44715881;7.48754072
 57;5.60089111;55.90127563;3.55079174;7.48594999
 58;5.70026493;56.92995453;3.71442270;7.52460957
 59;5.80073214;58.37918854;3.83987331;7.35413504
 60;5.90014076;58.98955536;3.97623253;7.67636395
 61;6.00067616;59.94472504;4.07441092;7.41890383
 62;6.10010099;61.00196457;4.24622345;7.40192842
 63;6.20060205;62.09244156;4.37712812;7.18014193
 64;6.30003500;62.93679428;4.51894188;7.17542696
 65;6.40054703;64.03558350;4.62802887;7.47891951
 66;6.50101709;64.98193359;4.73438931;7.31334972
 67;6.60048580;65.82554626;4.87347555;7.75234747
 68;6.70100307;66.87102509;5.01256180;7.71775770
 69;6.80046082;67.89801788;5.16255665;7.57184744
 70;6.90097094;69.17987823;5.29891586;7.40371656
 71;7.00039196;70.27263641;5.42982054;7.29716015
 72;7.10088778;71.02654266;5.59617853;7.26534081
 73;7.20033312;72.14181519;5.68617582;7.29301071
 74;7.30081797;72.92278290;5.84980726;7.48850870
 75;7.40023804;73.86885834;5.92889547;7.60350943
 76;7.50076914;75.03522491;6.07616282;7.52603722
 77;7.60016823;75.92847443;6.23433924;7.34520531
 78;7.70069408;76.64782715;6.35160875;7.40471172
 79;7.80008888;77.89643097;6.47705889;7.60777903
 80;7.90062380;78.76679993;6.61614466;7.99287367
 81;8.00006008;79.92343140;6.76341295;7.63639688
 82;8.10056496;81.24186707;6.89159060;7.30758286
 83;8.20104599;81.94974518;7.00067759;7.57128477
 84;8.30048943;83.15689087;7.13158274;7.28685951
 85;8.40095615;83.84918976;7.27066851;7.54677057
 86;8.50038624;84.79973602;7.39884615;7.62430239
 87;8.60085106;85.74047852;7.50247908;7.91250944
 88;8.70028496;87.11379242;7.67429209;7.56988239
 89;8.80069160;88.21328735;7.83246851;7.32965946
 90;8.90017033;89.08721161;7.97155476;7.47175026
 91;9.00065994;89.85566711;8.10791492;7.72362328
 92;9.10006046;91.13253784;8.20609188;7.38261795
 93;9.20059109;92.16745758;8.33699703;7.36257792
 94;9.30006027;92.90473175;8.47608280;7.64243031
 95;9.40048599;94.06762695;8.56880856;7.50254107
 96;9.50098705;94.90531921;8.72152996;7.66500664
 97;9.60044193;95.66995239;8.83061695;8.20166397
 98;9.70074081;97.01232147;8.98606777;7.82085419
 99;9.80003357;97.97776031;9.13878918;7.77918243
 100;9.90048981;99.28803253;9.27514744;7.39560699
 101;10.00100136;100.03408051;9.40878010;7.29179096
 102;10.10039616;101.01831818;9.56150150;7.28465796
 103;10.20088100;102.05867004;9.64604473;7.30567741
 104;10.30028152;102.92998505;9.79604053;7.22107935
 105;10.40072060;103.75333405;9.91058254;7.83635664
 106;10.50009537;104.98762512;10.06603146;7.90252972
 107;10.60055065;105.86402893;10.18875408;7.96178722
 108;10.70105743;107.20810699;10.33329487;7.66170216
 109;10.80041027;108.17205048;10.48601818;7.63158035
 110;10.90087986;109.20412445;10.60601330;7.27781963
 111;11.00026608;110.02265930;10.75055408;7.48091316
 112;11.10070515;110.99183655;10.85146046;7.35341120
 113;11.20003986;111.67691040;10.96600056;7.48352528
 114;11.30051041;112.80803680;11.07236195;7.62957621
 115;11.40093994;113.99360657;11.26599216;7.65357018
 116;11.50031853;115.06690979;11.40235043;7.61214066
 117;11.60081577;115.99295807;11.58234501;7.76197004
 118;11.70032120;116.97240448;11.72961330;7.84932327
 119;11.80085182;117.95855713;11.81142712;7.70766163
 120;11.90027714;118.92641449;11.97505856;7.76949167
 121;12.00071621;120.31339264;12.08141994;6.94322634
 122;12.10000610;120.76071167;12.19323444;7.85654545
 123;12.20029354;121.93165588;12.36504650;7.91831112
 124;12.30076981;123.09849548;12.47958851;7.53917027
 125;12.40018368;123.85692596;12.61594677;7.95640898
 126;12.50067043;125.06652832;12.77957821;7.64858341
 127;12.60004139;126.02636719;12.90502834;7.70352936
 128;12.70055485;126.88230133;13.05229664;7.56445217
 129;12.80099010;128.09748840;13.20501804;7.47048616
 130;12.90035915;129.06999207;13.28137875;7.68585968
 131;13.00081921;129.78587341;13.45046520;7.89070845
 132;13.10023403;131.03520203;13.58137035;7.69907904
 133;13.20070457;132.02786255;13.74772739;7.79838800
 134;13.30011463;133.08671570;13.87590504;7.63380098
 135;13.40065670;134.07405090;13.99862957;7.62476158
 136;13.50006390;135.02577209;14.17589664;7.42611599
 137;13.60065079;136.02867126;14.29043674;7.53520441
 138;13.70010281;137.02050781;14.42134190;7.73411369
 139;13.80061245;137.89183044;14.54133892;7.68216848
 140;13.90001011;138.96154785;14.68315220;7.44485855
 141;14.00042629;140.00357056;14.81405735;7.69092607
 142;14.10094833;141.02957153;14.96950626;7.74549484
 143;14.20038223;141.90318298;15.09768391;7.85628796
 144;14.30077171;143.02850342;15.21495152;7.88010597
 145;14.40009117;143.90977478;15.38131046;7.79875851
 146;14.50050068;144.75439453;15.48494434;8.00760841
 147;14.60083008;145.99523926;15.65675640;7.80492544
 148;14.70018482;147.03353882;15.75220776;7.84745741
 149;14.80069447;147.95544434;15.91583920;7.89749050
 150;14.90009022;148.95668030;16.07128906;7.74939346
 151;15.00059605;149.88871765;16.21855545;7.99202681
 152;15.10004997;150.98898315;16.33582306;7.88406181
 153;15.20054626;152.03816223;16.46672821;7.76546955
 154;15.30103207;153.11079407;16.59217834;7.48790979
 155;15.40044308;153.91950989;16.73672104;7.82877731
 156;15.50086117;154.90748596;16.86217117;7.79818106
 157;15.60023689;156.07276917;17.03398132;7.75230455
 158;15.70069218;157.12829590;17.12670898;7.63024282
 159;15.80009079;157.96911621;17.29033661;7.73199844
 160;15.90060139;159.00613403;17.43487930;7.83438396
 161;16.00103378;159.83634949;17.60123825;8.09603119
 162;16.10036469;160.97412109;17.74850464;8.20931625
 163;16.20080566;162.11828613;17.89304733;7.83897638
 164;16.30008316;163.02679443;18.04576874;7.81039429
 165;16.40060616;164.13255310;18.18212891;7.57711792
 166;16.50003052;165.10585022;18.34030533;7.66567278
 167;16.60043907;166.03695679;18.46302795;7.49372768
 168;16.70097160;166.98629761;18.56938553;7.72358990
 169;16.80037689;167.94439697;18.73301697;7.94604826
 170;16.90083122;168.91777039;18.86937714;7.96369028
 171;17.00026512;169.82160950;18.99482727;8.15208149
 172;17.10066605;171.30178833;19.14754868;7.52274752
 173;17.20005035;172.11413574;19.27299881;7.58793259
 174;17.30053520;172.89038086;19.41754150;8.03558540
 175;17.40089989;173.97280884;19.55390167;7.87886810
 176;17.50021935;174.88313293;19.66571426;8.14676571
 177;17.60058975;176.11544800;19.81570816;7.61702633
 178;17.70089912;176.99166870;19.92752457;7.90807056
 179;17.80032921;178.12745667;20.10478973;7.79564953
 180;17.90088463;179.02804565;20.28751373;7.83319998
 181;18.00035858;180.37693787;20.36932755;7.47894239
 182;18.10086632;180.83129883;20.51659393;7.82826328
 183;18.20030022;181.88719177;20.67204666;8.03249073
 184;18.30071068;182.95729065;20.82476807;7.93697166
 185;18.40105438;184.12564087;20.95840073;8.00012779
 186;18.50036812;185.09922791;21.11384964;8.04072762
 187;18.60086441;185.91754150;21.25293350;8.18191719
 188;18.70029068;187.07165527;21.43292999;8.27947617
 189;18.80073547;188.17190552;21.55565262;7.61381435
 190;18.90004349;189.26605225;21.68383026;7.62576008
 191;19.00051308;189.97010803;21.81200790;7.65476656
 192;19.10001945;190.79531860;21.95654678;8.06180763
 193;19.20046806;192.13592529;22.13108826;7.64872503
 194;19.30094147;192.92068481;22.21835709;7.96581459
 195;19.40033722;193.91838074;22.40653229;8.27025318
 196;19.50071907;194.92001343;22.51562119;8.06460190
 197;19.60011864;195.92945862;22.67107010;8.26585579
 198;19.70060349;197.04156494;22.77743149;8.09081459
 199;19.80002975;197.99745178;22.94924164;8.13077259
 200;19.90048981;199.10803223;23.10469055;7.81585503
 201;20.00087929;200.06823730;23.23832321;8.03984070
 202;20.10020828;201.10548401;23.37468338;7.83213091
 203;20.20062447;202.03584290;23.51104355;7.85737038
 204;20.30003357;202.89199829;23.65285492;7.84254742
 205;20.40058327;203.97529602;23.81648636;8.07986546
 206;20.50094032;204.91389465;23.94739151;8.06782246
 207;20.60037231;205.98683167;24.10829544;8.26323128
 208;20.70083427;207.10836792;24.24465561;8.12537766
 209;20.80024338;208.17807007;24.39192200;7.88426447
 210;20.90058327;209.04223633;24.54737091;7.92852926
 211;21.00000191;210.10345459;24.65100479;7.90632343
 212;21.10047340;210.92114258;24.80099869;7.90666533
 213;21.20096397;211.91329956;24.93463135;8.12416458
 214;21.30027771;212.94714355;25.09280777;8.04774094
 215;21.40080261;213.89976501;25.26189423;8.14101315
 216;21.50028419;214.89758301;25.40370560;8.15255547
 217;21.60076332;216.17651367;25.57824707;7.89691210
 218;21.70008278;216.98155212;25.70369720;8.16147137
 219;21.80045891;217.92123413;25.86187363;7.84742069
 220;21.90081215;219.08015442;25.97096252;7.90465260
 221;22.00024223;219.87947083;26.11277390;8.25819397
 222;22.10062790;220.97267151;26.26276779;8.13783646
 223;22.20105934;222.18655396;26.44549179;7.86804247
 224;22.30039024;223.09358215;26.57094193;8.06736374
 225;22.40081215;224.05868530;26.71820831;8.06682014
 226;22.50028610;224.95942688;26.83275223;8.04409504
 227;22.60079193;226.02940369;26.99637985;7.82333374
 228;22.70011139;227.06854248;27.12455750;7.81389427
 229;22.80055237;227.93261719;27.27728271;8.23841476
 230;22.90095711;228.99224854;27.39727783;8.29053783
 231;23.00042152;229.99772644;27.57999802;8.41799450
 232;23.10095215;230.84242249;27.73817444;8.29562759
 233;23.20043755;232.10136414;27.88271713;8.13031006
 234;23.30087852;232.89903259;28.05179977;8.28195953
 235;23.40021706;234.09924316;28.17997742;7.90469122
 236;23.50057602;234.97657776;28.32452011;8.21308327
 237;23.60096169;235.99578857;28.48269653;8.20355606
 238;23.70038605;236.89878845;28.62723541;8.05590534
 239;23.80091286;238.06242371;28.77450562;8.20657730
 240;23.90032578;238.99517822;28.94086075;8.26815033
 241;24.00075531;240.06652832;29.10994720;8.24376011
 242;24.10017014;241.13366699;29.22994232;7.95990086
 243;24.20048523;241.89645386;29.39902878;8.16299629
 244;24.30092621;243.02513123;29.58720398;8.30749702
 245;24.40029144;243.98185730;29.70174789;8.20708847
 246;24.50072479;244.97380066;29.86537933;8.56532860
 247;24.60011482;246.36428833;29.99901199;7.85636997
 248;24.70054436;247.11065674;30.10264206;7.90198374
 249;24.80103493;248.06660461;30.29899979;7.80474424
 250;24.90043449;248.94047546;30.41081619;8.15009689
 251;25.00076485;249.90574646;30.57717133;8.13970661
 252;25.10021591;251.02174377;30.74625778;8.05150604
 253;25.20068550;252.00134277;30.86625290;8.04029751
 254;25.30010605;252.86111450;31.01079559;8.53997993
 255;25.40063095;253.94754028;31.17442703;8.27189255
 256;25.50007057;255.09027100;31.27533340;8.11995506
 257;25.60059929;255.93710327;31.42259979;8.36035156
 258;25.70001030;256.76736450;31.60804749;8.50426579
 259;25.80049133;258.01544189;31.75804138;8.32658672
 260;25.90104294;259.14682007;31.91894531;8.25816631
 261;26.00051117;260.02774048;32.05803299;8.39016247
 262;26.10097694;261.33328247;32.22439194;8.01103592
 263;26.20042610;262.20419312;32.38802338;8.06504631
 264;26.30092812;263.10647583;32.54619980;7.95972538
 265;26.40027618;263.96969604;32.68255615;8.35723591
 266;26.50060272;264.85525513;32.81618881;8.48123741
 267;26.60105705;265.88308716;32.97436523;8.57760525
 268;26.70051765;266.99395752;33.12163544;8.16418362
 269;26.80099297;268.10958862;33.29344559;8.38326836
 270;26.90038109;269.14175415;33.46253204;8.24112701
 271;27.00083351;269.84832764;33.57434845;8.35980511
 272;27.10024261;270.96475220;33.75161362;8.45397282
 273;27.20073318;271.93673706;33.89342880;8.43369198
 274;27.30020714;273.03256226;34.07614899;8.46915054
 275;27.40067863;273.97451782;34.20159912;8.37964916
 276;27.50007248;275.15573120;34.36795807;8.00307178
 277;27.60057259;275.98022461;34.51249695;8.27140808
 278;27.70001793;277.06195068;34.67885590;8.40029526
 279;27.80047226;277.87750244;34.83157730;8.16091728
 280;27.90092850;278.76840210;34.97066498;8.73283577
 281;28.00038338;280.20901489;35.13156891;8.08707142
 282;28.10087395;280.87631226;35.27338028;8.45743084
 283;28.20027351;281.99633789;35.39065170;8.44415379
 284;28.30067825;282.93914795;35.55700684;8.69818878
 285;28.40005302;283.99209595;35.72063828;8.32970715
 286;28.50049210;285.12396240;35.89517975;8.27176666
 287;28.60101318;285.96127319;36.03426361;8.30429459
 288;28.70040321;286.78192139;36.15426254;8.57572651
 289;28.80089569;288.02465820;36.34243774;8.28487206
 290;28.90033913;288.76528931;36.48970413;8.62352562
 291;29.00082397;290.17141724;36.63970184;8.29082584
 292;29.10026932;291.19747925;36.82787704;8.00026703
 293;29.20079041;292.02157593;36.92060089;8.37349987
 294;29.30019951;293.01678467;37.10604858;8.18345642
 295;29.40069962;293.92550659;37.25876999;8.43859291
 296;29.50009346;294.84927368;37.43058395;8.54592705
 297;29.60050011;296.08517456;37.59694290;8.53142357
 298;29.70096588;296.95785522;37.74693680;8.38317299
 299;29.80038452;297.98165894;37.92147446;8.64851093
 300;29.90081024;299.13427734;38.06874466;8.48883724
 301;30.00029564;300.17187500;38.17510223;8.05783844
 302;30.10082436;300.85623169;38.33327866;8.39636040
 303;30.20021057;302.02957153;38.47782135;8.50768852
 304;30.30072021;303.07998657;38.64145279;8.31635857
 305;30.40024567;303.91333008;38.79144669;8.68038845
 306;30.50082016;305.00146484;38.91962433;8.55502605
 307;30.60030174;306.07736206;39.10507202;8.47444344
 308;30.70077133;307.05303955;39.27961349;8.46104336
 309;30.80017662;307.77133179;39.43778992;8.63671398
 310;30.90064240;309.21270752;39.57415009;8.40982342
 311;31.00008011;310.04675293;39.69687271;8.49441528
 312;31.10052681;310.84750366;39.84959412;8.56265926
 313;31.20098305;312.02157593;39.99686050;8.44341183
 314;31.30044365;312.98928833;40.15776443;8.49571896
 315;31.40089226;313.96948242;40.29685211;8.62445545
 316;31.50034714;315.00424194;40.44957352;8.30576992
 317;31.60076141;315.93231201;40.59956741;8.47032452
 318;31.70014191;316.87384033;40.78229141;8.67585087
 319;31.80065155;318.04580688;40.94865036;8.48257637
 320;31.90013123;318.94125366;41.03319168;8.52554893
 321;32.00065231;319.94708252;41.23772812;8.57396507
 322;32.10001373;320.89025879;41.35227203;8.63140678
 323;32.20047760;322.07760620;41.56771851;8.69372368
 324;32.30099869;323.03988647;41.69316864;8.60236073
 325;32.40047836;324.02871704;41.82952881;8.60006523
 326;32.50093842;325.21276855;42.01770401;8.20013905
 327;32.60032272;325.88943481;42.11315536;8.56528759
 328;32.70075226;326.90780640;42.25497055;8.54863739
 329;32.80008316;328.00518799;42.43769073;8.56947327
 330;32.90059662;329.02636719;42.56859589;8.64650631
 331;33.00000381;329.99404907;42.72949982;8.54750919
 332;33.10058975;331.01132202;42.91494751;8.63721085
 333;33.20002365;332.13772583;43.04039764;8.45841312
 334;33.30051422;333.02127075;43.18493652;8.57801628
 335;33.40093613;333.90609741;43.29948044;8.50574112
 336;33.50037766;334.99432373;43.52583694;8.63756275
 337;33.60086060;336.01324463;43.62128830;8.36455917
 338;33.70029449;336.98999023;43.79037476;8.54623413
 339;33.80073929;338.05532837;43.93764114;8.40752697
 340;33.90016556;338.96899414;44.06309128;8.47127151
 341;34.00064850;340.01910400;44.22945023;8.54524422
 342;34.10008621;340.88327026;44.37944412;8.73854065
 343;34.20056915;341.95700073;44.50216675;8.77958107
 344;34.30002975;343.21636963;44.73125076;8.64255047
 345;34.40045547;344.21127319;44.84306717;8.17599487
 346;34.50094604;345.00836182;44.96578979;8.48800564
 347;34.60036469;345.92587280;45.12669373;8.48270607
 348;34.70078278;346.78781128;45.29850388;9.02893639
 349;34.80007553;348.03350830;45.44577408;8.91641808
 350;34.90036774;349.03958130;45.62031174;8.58739376
 351;35.00083923;350.05627441;45.74303436;8.58958054
 352;35.10016632;351.10134888;45.90666580;8.58056641
 353;35.20056915;351.92559814;46.07302475;8.64730740
 354;35.30102539;353.09820557;46.19847488;8.46209049
 355;35.40038300;354.09054565;46.38665009;8.33281136
 356;35.50077820;354.94253540;46.52028275;8.45957375
 357;35.60014343;355.90469360;46.65937042;8.74323940
 358;35.70059967;356.96795654;46.84481812;8.77221394
 359;35.80001450;357.88552856;46.98390198;8.93423557
 360;35.90045929;359.06970215;47.19116974;8.74201393
 361;36.00088501;360.09170532;47.33025742;8.63409424
 362;36.10026169;360.95986938;47.45570755;8.62296295
 363;36.20069885;362.03356934;47.62479019;8.53800392
 364;36.30001068;362.95227051;47.73660660;8.73615456
 365;36.40044022;363.92556763;47.93023682;8.94036388
 366;36.50094223;364.89953613;48.12113953;8.70857143
 367;36.60038376;365.97164917;48.26295090;8.80096531
 368;36.70079422;366.94427490;48.42385483;8.81360149
 369;36.80018616;368.18447876;48.59021378;8.70963287
 370;36.90061569;369.12667847;48.73475647;8.71481895
 371;37.00004196;370.20666504;48.89566040;8.45820522
 372;37.10042572;370.94439697;49.06747055;8.80866528
 373;37.20086288;372.03671265;49.14928818;8.52177238
 374;37.30031967;373.04376221;49.32109833;8.47778702
 375;37.40077209;373.81726074;49.46291351;8.70155048
 376;37.50020981;374.81457520;49.64836121;9.06279659
 377;37.60056686;376.01864624;49.79290009;8.46703911
 378;37.70089340;377.06774902;49.96471405;8.75040722
 379;37.80025482;377.97140503;50.12834549;8.70903873
 380;37.90070724;379.04385376;50.31106567;8.74827671
 381;38.00009918;379.94882202;50.42560959;8.77013683
 382;38.10061264;380.87344360;50.63832855;9.03162289
 383;38.20091248;382.07437134;50.77741623;8.90418625
 384;38.30017090;382.99984741;50.94649887;8.93571472
 385;38.40063095;383.94900513;51.06922150;8.97604942
 386;38.50004578;384.82687378;51.20830917;9.20132828
 387;38.60035324;386.01974487;51.37739563;8.88105965
 388;38.70069885;386.99627686;51.53011703;8.80360985
 389;38.80007172;387.95263672;51.73465729;9.02161312
 390;38.90034866;388.86425781;51.84101486;9.07186604
 391;39.00076675;390.03091431;52.05101013;8.84622669
 392;39.10105133;390.88809204;52.16282272;8.88261414
 393;39.20038605;392.00323486;52.32372665;8.96092319
 394;39.30083847;393.03454590;52.47917557;8.88615990
 395;39.40015030;393.90780640;52.67280579;8.89195251
 396;39.50054169;394.93414307;52.82280350;8.96775532
 397;39.60100555;396.04171753;52.98097992;8.89107990
 398;39.70046997;396.99011230;53.13642883;8.88661575
 399;39.80095291;397.89489746;53.24551392;9.06744099
 400;39.90016174;398.89846802;53.42278290;9.12364960
 401;40.00065613;399.94451904;53.58368683;9.05799675
 402;40.10009003;400.94537354;53.72277069;9.19076157
 403;40.20050049;402.09942627;53.89185715;9.13295555
 404;40.30100632;403.02026367;54.03912354;9.04676628
 405;40.40039444;403.85342407;54.23820877;9.06481361
 406;40.50087357;405.08425903;54.35548019;8.90802479
 407;40.60019684;405.99078369;54.51365662;9.08427048
 408;40.70056534;407.11920166;54.66637802;9.03279591
 409;40.80102539;407.97589111;54.81364441;9.12152863
 410;40.90044785;408.91479492;54.96091461;9.33723164
 411;41.00090408;410.00347900;55.13817978;9.13883114
 412;41.10023117;410.97256470;55.24726868;8.94614220
 413;41.20068741;411.96539307;55.45453262;9.18320656
 414;41.30098724;412.80468750;55.62361908;9.35875797
 415;41.40042114;413.95675659;55.75997925;9.34993362
 416;41.50082779;414.98886108;55.93178940;9.18567562
 417;41.60017776;416.18829346;56.12814713;8.99834251
 418;41.70052338;416.99124146;56.20723724;9.13156128
 419;41.80096054;417.90176392;56.37359238;9.30089760
 420;41.90032578;419.09408569;56.54267883;8.97280884
 421;42.00064087;419.84613037;56.70903778;9.39588547
 422;42.10092163;421.00906372;56.87812042;9.18990898
 423;42.20040512;421.91552734;57.03084564;9.36159229
 424;42.30088425;423.03887939;57.18629456;9.23952579
 425;42.40032959;423.99658203;57.34992599;9.28183746
 426;42.50075912;425.09985352;57.55173492;9.13946342
 427;42.60017014;426.03778076;57.62264252;9.11119843
 428;42.70066833;426.98535156;57.80263901;9.06969261
 429;42.80005264;428.04620361;57.98808670;9.33270931
 430;42.90054703;428.94293213;58.15716934;9.27685642
 431;43.00100708;430.12600708;58.30716705;9.16243744
 432;43.10037994;431.01068115;58.48715973;9.37121487
 433;43.20082092;431.99276733;58.62897491;9.22264099
 434;43.30017090;432.96905518;58.75715256;9.17762947
 435;43.40067291;433.90319824;58.89623642;9.35989380
 436;43.50005722;435.12121582;59.08713913;9.36654472
 437;43.60052872;435.86224365;59.25077057;9.42979908
 438;43.70092773;436.96609497;59.40349197;9.52534485
 439;43.80032730;438.05831909;59.56712341;9.48096657
 440;43.90078735;439.18615723;59.75529861;9.00174332
 441;44.00023651;440.01647949;59.92711258;9.27163696
 442;44.10070801;441.06549072;60.04438019;9.04760647
 443;44.20016098;441.95877075;60.16437912;9.32337761
 444;44.30057526;442.86932373;60.36073303;9.52801323
 445;44.40003586;444.02841187;60.50800323;9.25625038
 446;44.50051117;444.99975586;60.65526962;9.38254929
 447;44.60094833;445.92382813;60.79162979;9.42595291
 448;44.70040131;446.94357300;61.00162125;9.49408627
 449;44.80084610;447.92297363;61.08616638;9.53192711
 450;44.90025711;448.92901611;61.31797409;9.47500038
 451;45.00076675;449.96359253;61.38342667;9.36703682
 452;45.10012054;450.89755249;61.60705948;9.45633030
 453;45.20056152;451.99465942;61.75432205;9.37452507
 454;45.30103302;452.90805054;61.92341232;9.68857574
 455;45.40050888;453.93460083;62.12522507;9.66857529
 456;45.50097275;455.00006104;62.24794388;9.59167671
 457;45.60034561;456.07876587;62.40884781;9.42998028
 458;45.70086288;457.14685059;62.56429672;9.44130039
 459;45.80031204;457.87142944;62.73883438;9.47259331
 460;45.90076447;458.99023438;62.89155960;9.49958897
 461;46.00011063;460.00912476;63.10155106;9.47888756
 462;46.10055542;461.11172485;63.21064377;9.56281471
 463;46.20000076;462.05828857;63.40972519;9.63213921
 464;46.30047226;462.98712158;63.55699539;9.45574474
 465;46.40094376;463.90744019;63.66334915;9.45378113
 466;46.50035858;464.88101196;63.83516312;9.61515331
 467;46.60080338;465.94009399;64.05060577;9.65871716
 468;46.70020676;466.89617920;64.19787598;9.73835564
 469;46.80076218;468.00775146;64.30150604;9.70419598
 470;46.90011978;468.83609009;64.51422882;9.71096230
 471;47.00064468;470.24493408;64.65331268;9.28642464
 472;47.10012054;471.00076294;64.78421783;9.20118523
 473;47.20056534;471.93014526;64.99694061;9.61521339
 474;47.30000305;472.84658813;65.11693573;9.83081055
 475;47.40046310;473.81866455;65.27783966;9.98015785
 476;47.50090408;475.09429932;65.44965363;9.60536385
 477;47.60032654;475.94967651;65.59964752;9.69384098
 478;47.70075989;477.06668091;65.77418518;9.55312347
 479;47.80015182;478.14202881;65.93508911;9.36361122
 480;47.90058899;479.03952026;66.06053925;9.62653351
 481;48.00005341;479.94769287;66.22144318;9.61268520
 482;48.10053635;480.89071655;66.44779968;9.84757233
 483;48.20099640;481.93826294;66.59234619;9.88490295
 484;48.30038071;483.03298950;66.76142883;9.62656116
 485;48.40090942;484.11334229;66.94687653;9.48929119
 486;48.50030899;484.82397461;67.05323792;9.70400715
 487;48.60074615;485.82522583;67.22777557;9.87575340
 488;48.70021820;487.07473755;67.41595459;9.75105190
 489;48.80073547;488.02685547;67.52776337;9.63488674
 490;48.90010834;488.99063110;67.67230988;9.64137173
 491;49.00051880;490.03417969;67.88502502;9.69628429
 492;49.10098267;490.92312622;68.00229645;9.91486168
 493;49.20040512;491.92956543;68.21501923;9.95252991
 494;49.30086899;493.00186157;68.37046814;9.73919296
 495;49.40021896;493.89050293;68.45227814;9.99123478
 496;49.50067902;495.15496826;68.64591217;9.66385078
 497;49.60002518;495.95907593;68.80136108;9.77150536
 498;49.70051575;496.91622925;68.98954010;9.84359741
 499;49.80001068;497.89376831;69.17498779;9.85559368
 500;49.90045547;499.00616455;69.33316040;9.96056080
 501;50.00090408;500.03042603;69.49951935;9.72009850
 502;50.10030746;501.07803345;69.65224457;9.63384247
 503;50.20077515;501.91992188;69.75041962;9.86324883
 504;50.30018997;502.88885498;69.93859863;9.98154831
 505;50.40072250;504.04653931;70.11040497;9.80136776
 506;50.50015640;504.97726440;70.24676514;9.80787086
 507;50.60064697;505.94531250;70.37221527;10.06492424
 508;50.70102692;507.06097412;70.56584930;9.67949772
 509;50.80037689;507.92297363;70.69675446;9.93372154
 510;50.90082169;509.07232666;70.90674591;9.89358521
 511;51.00031662;510.02572632;71.05674744;9.97518444
 512;51.10074997;510.93615723;71.24491882;9.84765434
 513;51.20014954;512.08142090;71.39218140;9.81132698
 514;51.30070496;512.88018799;71.56127167;10.04047489
 515;51.40002823;514.00286865;71.74399567;9.92376804
 516;51.50039291;515.04040527;71.89398956;9.82052708
 517;51.60082626;515.80340576;72.05761719;10.05691147
 518;51.70008087;517.00915527;72.20488739;9.98556709
 519;51.80049133;517.99127197;72.41214752;9.85383606
 520;51.90103149;519.12072754;72.60850525;9.72712517
 521;52.00046921;519.78698730;72.66033173;10.00271702
 522;52.10088730;520.83050537;72.85940552;10.02874851
 523;52.20030212;522.03961182;73.04486084;9.93690205
 524;52.30067825;523.01208496;73.25484467;9.96535206
 525;52.40007401;523.92913818;73.36121368;10.15296745
 526;52.50051117;524.99584961;73.52211761;10.18874931
 527;52.60100174;526.18536377;73.71574402;9.66265774
 528;52.70031738;526.74255371;73.80301666;10.12323284
 529;52.80065155;527.97399902;73.99391937;10.31237602
 530;52.90008545;529.04180908;74.17664337;10.29886150
 531;53.00058746;529.99609375;74.36481476;10.16032219
 532;53.10007477;530.92553711;74.52844238;10.06035614
 533;53.20047379;532.07666016;74.68116760;10.09641266
 534;53.30096817;533.04486084;74.85570526;10.00434780
 535;53.40037918;534.01654053;75.02478790;10.21142387
 536;53.50082397;535.06066895;75.18024445;9.93184471
 537;53.60006714;536.05364990;75.33569336;9.90689850
 538;53.70052338;536.85168457;75.45840454;10.17201614
 539;53.80091858;538.04040527;75.66294861;10.19737339
 540;53.90030670;538.99774170;75.83203888;10.23542500
 541;54.00076675;540.10266113;75.93021393;10.00667667
 542;54.10020828;540.80871582;76.09930420;10.47914028
 543;54.20064163;541.93542480;76.29020691;10.37500191
 544;54.30000687;543.06811523;76.46747589;10.13282204
 545;54.40044022;544.14788818;76.64201355;10.13433361
 546;54.50096130;545.01733398;76.79200745;10.12668991
 547;54.60036087;546.13323975;76.96654510;10.13352203
 548;54.70083237;546.79168701;77.10290527;10.38728333
 549;54.80023956;547.80804443;77.29926300;10.35625076
 550;54.90076447;549.04528809;77.44653320;10.24924183
 551;55.00009537;550.04046631;77.64015198;10.29729366
 552;55.10059357;551.09747314;77.82833862;10.06945229
 553;55.20101547;552.07489014;77.99469757;10.19046688
 554;55.30045700;553.06054688;78.15833282;10.27589226
 555;55.40092087;554.01702881;78.30014038;10.22069073
 556;55.50040817;554.83264160;78.45830536;10.41147423
 557;55.60089874;555.93670654;78.63558197;10.55072975
 558;55.70037842;557.16180420;78.80738831;10.11215305
 559;55.80081177;557.93121338;78.96284485;10.18521214
 560;55.90017319;559.05639648;79.08283997;10.20898438
 561;56.00063324;559.83892822;79.22738647;10.51146507
 562;56.10105515;560.97686768;79.47010040;10.36697292
 563;56.20043564;562.17791748;79.62281799;10.29584122
 564;56.30083847;563.09332275;79.77554321;10.10383797
 565;56.40023804;563.91851807;79.90372467;10.53159904
 566;56.50072861;565.08953857;80.10826111;10.36373997
 567;56.60019302;566.09973145;80.26097870;10.37910461
 568;56.70060730;567.06341553;80.43279266;10.28953457
 569;56.80104065;568.10278320;80.59642029;10.28369522
 570;56.90045929;568.96405029;80.73005676;10.18442345
 571;57.00089264;570.00329590;80.93732452;10.41470051
 572;57.10031128;571.06573486;81.07913971;10.22369003
 573;57.20079422;572.07373047;81.25094604;10.27491093
 574;57.30020523;572.84381104;81.40640259;10.62276936
 575;57.40066528;573.98101807;81.55912018;10.66539383
 576;57.50003815;575.21014404;81.75002289;10.22794724
 577;57.60057068;576.06060791;81.89729309;10.52195930
 578;57.70000458;577.02685547;82.05274963;10.36482048
 579;57.80046844;577.87207031;82.23272705;10.45128250
 580;57.90103149;579.01556396;82.40454865;10.48112297
 581;58.00040436;579.72515869;82.53545380;10.66529465
 582;58.10081482;581.20849609;82.74272156;10.32046413
 583;58.20027924;581.99371338;82.87907410;10.58899498
 584;58.30078506;582.91625977;83.03997803;10.65600777
 585;58.40010834;583.95385742;83.24452209;10.67261791
 586;58.50058365;585.14910889;83.39723969;10.55748844
 587;58.60102081;585.97882080;83.55268860;10.56930065
 588;58.70043945;587.09576416;83.67814636;10.43842411
 589;58.80097198;587.90692139;83.83904266;10.64060593
 590;58.90037918;589.02178955;84.07086182;10.85342598
 591;59.00081253;590.08422852;84.23993683;10.70693874
 592;59.10018158;591.01580811;84.35175323;10.51354408
 593;59.20069885;592.10186768;84.56175232;10.50158119
 594;59.30009079;592.93664551;84.72538757;10.59489155
 595;59.40055084;593.89270020;84.83174133;10.57004833
 596;59.50003052;594.94744873;85.00627899;10.57080173
 597;59.60058975;595.85302734;85.17808533;10.85290718
 598;59.70099640;597.01672363;85.35536194;10.83263206
 599;59.80039978;598.07128906;85.46171570;10.74792862
 600;59.90080643;598.77990723;85.68535614;11.00464821
 601;60.00001144;600.19067383;85.85170746;10.56582832
 602;60.10036850;601.00085449;85.99352264;10.76162910
 603;60.20080566;601.92120361;86.18715668;10.89451790
 604;60.30022049;602.91467285;86.35350800;10.85548401
 605;60.40063858;603.87847900;86.49259949;11.09701252
 606;60.50095749;605.04296875;86.72440338;10.85056400
 607;60.60022736;606.02380371;86.84712219;10.92384720
 608;60.70065689;606.93438721;86.99440002;11.02176857
 609;60.80103302;608.20880127;87.19893646;10.65418434
 610;60.90040588;609.10461426;87.30802155;10.54565430
 611;61.00090790;609.86761475;87.42528534;10.74049854
 612;61.10034180;610.89086914;87.58891296;10.95586967
 613;61.20076370;612.07928467;87.78255463;10.99565125
 614;61.30021286;613.11395264;87.92164612;10.89552689
 615;61.40064621;613.97662354;88.07708740;10.99198341
 616;61.50007629;614.93927002;88.28707886;11.15834999
 617;61.60048294;615.97174072;88.44525909;11.03540993
 618;61.70093918;617.02264404;88.65252686;10.90937805
 619;61.80017090;617.85034180;88.77524567;11.11532688
 620;61.90048981;618.99005127;88.97160339;10.99127007
 621;62.00082779;619.91204834;89.06977844;11.04285240
 622;62.10012054;620.89379883;89.23886871;11.04136086
 623;62.20059586;621.96722412;89.39158630;10.97364330
 624;62.30098343;623.06524658;89.54976654;10.89846992
 625;62.40041733;623.98968506;89.70249176;10.95644569
 626;62.50082397;624.98455811;89.84703064;11.00259399
 627;62.60013962;625.98553467;90.01884460;11.13968372
 628;62.70059967;627.00958252;90.14974976;11.07723331
 629;62.80003738;628.01403809;90.32701111;11.29360008
 630;62.90050888;629.09350586;90.50700378;11.02424240
 631;63.00094223;630.14233398;90.66246033;11.00731659
 632;63.10025787;631.05584717;90.79608917;11.13755417
 633;63.20079041;632.04858398;90.97881317;11.24675560
 634;63.30018616;632.86145020;91.13426208;11.56438732
 635;63.40061951;633.96551514;91.31425476;11.39661884
 636;63.50099564;635.00024414;91.45879364;11.33683014
 637;63.60034943;635.96942139;91.63060760;11.39368916
 638;63.70076752;637.24072266;91.83787537;10.92652416
 639;63.80005264;637.95617676;91.93605042;11.25744629
 640;63.90048981;639.00378418;92.09695435;11.33228493
 641;64.00096130;640.02893066;92.23876953;11.16431332
 642;64.10031891;640.68670654;92.36694336;11.58359528
 643;64.20076752;642.00042725;92.55513000;11.38628006
 644;64.30019379;643.04626465;92.70783997;11.48125648
 645;64.40066528;644.00915527;92.89875031;11.45224476
 646;64.50005341;645.18341064;92.99964905;11.11438274
 647;64.60050964;646.16223145;93.19600677;11.10804749
 648;64.70086670;647.03356934;93.35418701;11.45814800
 649;64.80027008;647.67114258;93.50417328;11.74707031
 650;64.90071106;649.13195801;93.68417358;11.43472195
 651;65.00002289;650.09527588;93.83144379;11.32875061
 652;65.10047913;651.01019287;94.00325775;11.45859146
 653;65.20091248;652.05804443;94.11779785;11.25971031
 654;65.30032349;652.91900635;94.29233551;11.59667110
 655;65.40078735;653.80975342;94.42869568;11.71120167
 656;65.50019073;654.87542725;94.63596344;11.58097267
 657;65.60060883;656.15075684;94.76413727;11.32777023
 658;65.70103455;656.98937988;94.94140625;11.51655674
 659;65.80041504;658.03552246;95.05867767;11.48771858
 660;65.90088654;658.97338867;95.25503540;11.68058300
 661;66.00035095;659.99694824;95.39411926;11.57552910
 662;66.10084534;660.95336914;95.53593445;11.47553349
 663;66.20031738;662.03753662;95.68319702;11.77426434
 664;66.30076599;663.11962891;95.85228729;11.75683212
 665;66.40011597;664.15942383;95.99410248;11.36897850
 666;66.50056458;664.96246338;96.17409515;11.58786964
 667;66.60002136;666.08923340;96.27500916;11.69829369
 668;66.70049286;667.16754150;96.47136688;11.64523983
 669;66.80098724;667.92352295;96.61044312;11.67820358
 670;66.90036011;668.87329102;96.73861694;11.68106461
 671;67.00081635;669.99859619;96.86134338;11.67133713
 672;67.10030365;671.00695801;97.08769989;11.68155193
 673;67.20085907;671.95379639;97.18041992;11.90884209
 674;67.30032349;673.12927246;97.35494995;11.69733906
 675;67.40080261;674.09197998;97.51313782;11.66464424
 676;67.50014496;675.06738281;97.68222809;11.69374657
 677;67.60061646;676.10485840;97.79676819;11.81940842
 678;67.70000458;676.93664551;97.95767212;11.93143654
 679;67.80036926;678.00183105;98.09403229;11.88594627
 680;67.90092468;679.08178711;98.25220490;11.70602798
 681;68.00039673;679.81591797;98.44038391;12.09569550
 682;68.10077667;681.02886963;98.57946777;11.93084240
 683;68.20012665;681.97180176;98.76217651;11.67860985
 684;68.30062103;682.99829102;98.87400055;11.64425278
 685;68.40000153;683.97930908;99.01036072;11.95540619
 686;68.50045776;684.78881836;99.16308594;12.17966175
 687;68.60083771;685.98822021;99.33762360;12.06126308
 688;68.70024109;687.03155518;99.44944000;12.01588249
 689;68.80072021;688.00891113;99.71125031;12.14431000
 690;68.90010071;689.05432129;99.79579163;12.06481075
 691;69.00052643;690.02752686;99.89668274;11.85714912
 692;69.10094452;690.96252441;100.09851074;11.96787834
 693;69.20035553;692.00189209;100.24850464;12.09554482
 694;69.30079651;692.96136475;100.32213593;12.13344669
 695;69.40024567;693.77471924;100.55122375;12.21647072
 696;69.50070953;695.05731201;100.75302887;12.12509251
 697;69.60013580;696.07977295;100.78848267;12.06719589
 698;69.70056152;697.01403809;100.96848297;12.14158058
 699;69.80002594;698.00097656;101.06938934;12.13075066
 700;69.90050507;698.90875244;101.23574066;12.34538555
 701;70.00096893;699.94744873;101.42664337;12.17777824
 702;70.10047150;700.92156982;101.53299713;12.40125847
 703;70.20098114;701.98999023;101.69390869;12.21155071
 704;70.30039215;702.87109375;101.80844879;12.54075432
 705;70.40077972;704.11743164;101.97753906;12.22337723
 706;70.50022125;705.04138184;102.13571167;12.26665878
 707;70.60064697;705.94189453;102.27478790;12.50371933
 708;70.70008850;707.09399414;102.41934204;12.32025337
 709;70.80056763;708.06518555;102.50933838;12.33345604
 710;70.90103912;708.92712402;102.73569489;12.41992855
 711;71.00051880;709.87683105;102.89932251;12.62518406
 712;71.10099792;711.06610107;102.99477386;12.38500500
 713;71.20042419;711.88171387;103.05750275;12.83168316
 714;71.30088806;713.03741455;103.37385559;12.41046906
 715;71.40034485;713.99334717;103.39839935;12.45372677
 716;71.50080109;715.10504150;103.53475952;12.58329773
 717;71.60022736;715.99035645;103.66293335;12.43697166
 718;71.70063782;716.92126465;103.79383850;12.70277977
 719;71.80006409;718.01635742;103.90293121;12.74092865
 720;71.90057373;719.02282715;104.02838135;12.63624668
 721;72.00000763;719.85253906;104.13746643;12.84102440
 722;72.10046387;720.94683838;104.25200653;12.98115921
 723;72.20098114;721.70764160;104.32836914;13.45852947
 724;72.30024719;722.94073486;104.38564301;13.50230789
 725;72.40071869;723.74340820;104.45927429;13.90103912
 726;72.50012207;724.43688965;104.53563690;14.97574615
 727;72.60051727;726.05908203;104.62563324;14.77435303
 728;72.70095825;727.54333496;104.62290192;13.78755093
 729;72.80028534;728.43334961;104.47018433;12.65722847
 730;72.90057373;729.26446533;104.15655518;12.35840702
 731;73.00100708;729.87561035;104.06655884;12.81421757
 732;73.10047913;730.57861328;104.04747009;13.54696178
 733;73.20080566;731.89019775;103.85111237;13.39071083
 734;73.30019379;733.03399658;103.72838593;13.50925827
 735;73.40065765;734.00665283;103.61930084;13.58621979
 736;73.50105286;734.89923096;103.52658081;13.50848007
 737;73.60044098;735.96771240;103.28112793;13.61178493
 738;73.70089722;736.89093018;103.27294922;13.80018425
 739;73.80036163;737.79931641;103.13386536;13.86276817
 740;73.90078735;738.88354492;103.01113892;13.84037209
 741;74.00016022;739.89672852;102.96750641;14.02889061
 742;74.10058594;740.98278809;102.93477631;14.37830448
 743;74.20002747;741.82678223;102.77387238;14.63181305
 744;74.30052948;742.77233887;102.71932983;15.07325172
 745;74.40084076;743.74176025;102.70841980;15.36111355
 746;74.50025177;744.76226807;102.56115723;15.88821793
 747;74.60067749;745.58074951;102.59933472;16.37125587
 748;74.70009613;746.54638672;102.43843079;17.07811165
 749;74.80045319;747.51770020;102.30207062;17.53863144
 750;74.90096283;748.53808594;102.34024048;18.24196625
 751;75.00026703;749.15093994;102.19842529;19.93684959
 752;75.10062408;750.17010498;102.12480164;21.20309639
 753;75.20094299;751.25250244;102.00753784;22.45799828
 754;75.30028534;752.20916748;101.89572144;24.27507019
