Repository: darthsax/dilatometry-data-dp1000_heattreatment

File: 200305 11 Aus 1000°C 30 min iso 740°C 15 min iso 700°C 2h q.csv (part 2 of 11)
Test :,200305 11 Aus 1000°C 30 min iso 740°C 15 min iso 700°C 2h q
;Time;Temperature;Change in Length;HF Power
 754;75.30038452;752.18621826;100.91938782;26.16131783
 755;75.40077972;753.26928711;100.77212524;27.64129257
 756;75.50012207;754.21759033;100.58667755;29.01154518
 757;75.60051727;755.44989014;100.40122986;29.87685394
 758;75.70002747;756.38604736;100.14214325;31.00431061
 759;75.80049896;757.63745117;99.88306427;31.18161964
 760;75.90102386;758.73986816;99.60216522;31.49061203
 761;76.00051117;759.66644287;99.31581116;31.82885742
 762;76.10102844;760.63342285;99.05400085;32.27286911
 763;76.20031738;761.63104248;98.84400177;32.84198380
 764;76.30083466;762.54614258;98.60128784;33.26878738
 765;76.40011597;763.45819092;98.34493256;34.11977386
 766;76.50055695;764.60437012;98.08584595;34.56880569
 767;76.60104370;765.56213379;97.87313080;35.17932129
 768;76.70040894;766.66094971;97.63313293;35.33457947
 769;76.80095673;767.63000488;97.38768768;35.68952560
 770;76.90046692;768.85430908;97.13133240;35.97891235
 771;77.00099182;769.72222900;96.85861969;36.13653564
 772;77.10031128;770.67102051;96.60226440;36.62754822
 773;77.20087433;771.72784424;96.31045532;36.74668121
 774;77.30032349;772.72235107;96.04319000;37.13385773
 775;77.40074921;773.86077881;95.79501343;37.34841919
 776;77.50021362;774.88391113;95.47593689;37.40656281
 777;77.60068512;775.98492432;95.18139648;37.51544571
 778;77.70018768;776.85937500;94.88686371;38.03452682
 779;77.80064392;777.88024902;94.56505585;38.03003693
 780;77.90021515;778.96624756;94.28142548;38.12580490
 781;78.00069427;779.97564697;93.94871521;38.15833664
 782;78.10017395;780.86193848;93.59417725;38.48166275
 783;78.20073700;781.95300293;93.24237061;38.44506073
 784;78.30028534;782.83520508;92.89328003;38.72900009
 785;78.40072632;783.80621338;92.56330109;39.05966187
 786;78.50010681;784.82446289;92.24694824;39.10473633
 787;78.60060883;785.91369629;91.89787292;39.31718445
 788;78.70005035;786.86419678;91.51061249;39.28528595
 789;78.80056763;787.79943848;91.18334961;39.47806549
 790;78.90001678;789.01678467;90.78517914;39.62859726
 791;79.00057220;790.02746582;90.47701263;39.57674789
 792;79.10007477;791.10083008;90.11701965;39.47106171
 793;79.20066071;792.05523682;89.75703430;39.60367966
 794;79.30013275;792.97705078;89.37522888;39.57743073
 795;79.40063477;794.00354004;89.02069092;39.44244003
 796;79.50008392;794.84045410;88.70161438;40.05038834
 797;79.60050964;795.97460938;88.36617279;40.02943420
 798;79.70103455;797.00097656;88.05526733;40.11123276
 799;79.80046082;797.91033936;87.71982574;40.14018631
 800;79.90100861;798.88513184;87.43619537;40.33200836
 801;80.00045776;800.01306152;87.14712524;40.30781174
 802;80.10092926;801.24047852;86.83349609;39.86078644
 803;80.20029449;802.08801270;86.63985443;40.02762222
 804;80.30066681;803.02899170;86.36987305;39.99298859
 805;80.40007782;803.97436523;86.14078522;39.98418045
 806;80.50059509;805.00885010;85.96079254;39.78685379
 807;80.60014343;806.05633545;85.73171234;39.81133270
 808;80.70069122;807.07995605;85.60080719;39.56904602
 809;80.80017853;807.94952393;85.48353577;39.66558838
 810;80.90062714;809.04418945;85.36900330;39.59548187
 811;81.00011444;810.06066895;85.28990936;39.58887863
 812;81.10060883;810.96942139;85.23809814;39.68095016
 813;81.20005035;812.00012207;85.21627808;39.77438736
 814;81.30052185;813.01379395;85.16991425;39.72546005
 815;81.40103149;814.12695313;85.18899536;39.62121201
 816;81.50053406;815.12915039;85.23262787;39.50050735
 817;81.60001373;816.08862305;85.25444794;39.27394485
 818;81.70056915;817.10876465;85.33081055;39.29095459
 819;81.80002594;818.11230469;85.37172699;39.12739563
 820;81.90055084;819.10064697;85.46717834;39.12983322
 821;82.00009155;820.23248291;85.55171967;39.02915573
 822;82.10066223;821.02813721;85.62262726;38.90557098
 823;82.20098877;821.99468994;85.70170593;38.96977234
 824;82.30040741;822.77905273;85.84352112;39.43458557
 825;82.40075684;823.94726563;85.96624756;39.38522339
 826;82.50018311;824.99279785;86.09169769;39.40721130
 827;82.60070801;825.86749268;86.24714661;39.76409149
 828;82.70019531;826.94952393;86.41077423;39.65967560
 829;82.80065155;827.97644043;86.54986572;39.75881958
 830;82.90005493;829.09246826;86.73531342;39.48997879
 831;83.00060272;830.04473877;86.87167358;39.24665070
 832;83.10003662;831.09082031;87.04894257;39.16273499
 833;83.20062256;831.99645996;87.18802643;39.31465530
 834;83.30007172;832.98760986;87.38983917;39.32372665
 835;83.40063477;833.97741699;87.51802063;39.46157837
 836;83.50009918;834.99401855;87.73891449;39.58636475
 837;83.60067749;835.85736084;87.89982605;39.61048126
 838;83.70020294;836.92352295;88.05526733;39.64516449
 839;83.80065155;838.03839111;88.25708008;39.68729782
 840;83.90017700;839.04467773;88.43708038;39.52832794
 841;84.00067902;839.99273682;88.64981079;39.35424423
 842;84.10012054;840.96240234;88.82706451;39.53262711
 843;84.20063782;841.92272949;89.02342224;39.70699310
 844;84.30014038;842.94940186;89.19795990;39.73448181
 845;84.40067291;844.04711914;89.41068268;39.74755478
 846;84.50006866;844.95050049;89.60704041;39.77533722
 847;84.60054016;846.00646973;89.77612305;39.51356125
 848;84.70100403;846.78564453;89.96430206;40.09811020
 849;84.80031586;848.02899170;90.16338348;39.83795929
 850;84.90070343;848.98736572;90.38973999;39.86524200
 851;85.00013733;850.10620117;90.54518890;39.68268967
 852;85.10066986;850.92065430;90.76336670;39.84878922
 853;85.20010376;851.83947754;90.94881439;40.26877594
 854;85.30048370;853.00994873;91.12335205;40.29257202
 855;85.40099335;854.06738281;91.33061981;40.16115189
 856;85.50051880;855.04656982;91.57061005;40.26965714
 857;85.60102844;855.96551514;91.77514648;40.36614990
 858;85.70049286;856.88726807;91.95513916;40.58066559
 859;85.80093384;857.88146973;92.17604065;40.64204407
 860;85.90045166;858.98358154;92.39150238;40.38652039
 861;86.00097656;860.09753418;92.57694244;40.39805603
 862;86.10047150;860.99487305;92.80056763;40.40050125
 863;86.20096588;861.97338867;93.01327515;40.44309235
 864;86.30044556;862.97393799;93.19873810;40.47251129
 865;86.40103149;863.85662842;93.38964081;40.70795059
 866;86.50054169;865.03118896;93.61872101;40.55991364
 867;86.60002899;865.98645020;93.81235504;40.70411301
 868;86.70053101;866.93579102;94.02779388;40.95628738
 869;86.80101776;867.90161133;94.28961945;40.94385529
 870;86.90047455;869.03503418;94.47505951;40.92281723
 871;87.00102997;869.98626709;94.69050598;40.95549774
 872;87.10047150;870.89141846;94.88958740;41.18023682
 873;87.20081329;872.04577637;95.07502747;41.06501007
 874;87.30021667;872.95043945;95.27957916;41.01108932
 875;87.40071869;874.06390381;95.51411438;41.21454620
 876;87.50019836;875.03088379;95.72956085;41.12755203
 877;87.60078430;875.98986816;95.91500854;40.99171448
 878;87.70010376;877.04260254;96.09227753;41.01818848
 879;87.80048370;877.87677002;96.32681274;41.38089752
 880;87.90102386;879.00067139;96.53679657;41.36119461
 881;88.00047302;879.89501953;96.72771454;41.66826630
 882;88.10100555;880.92120361;96.96497345;41.78398132
 883;88.20045471;881.97308350;97.18041229;41.78831482
 884;88.30097961;882.93231201;97.40405273;41.82048035
 885;88.40040588;883.96252441;97.58132172;41.88029480
 886;88.50093079;885.04376221;97.83767700;41.76659393
 887;88.60041809;886.00292969;98.04766846;42.10757446
 888;88.70077515;887.10626221;98.25493622;41.71490097
 889;88.80007172;887.93322754;98.45401764;41.92293549
 890;88.90058136;889.00286865;98.68037415;41.59419250
 891;89.00006866;889.86907959;98.86309814;41.86293030
 892;89.10056305;890.90747070;99.08126831;41.93496704
 893;89.20004272;891.85058594;99.26399994;42.17757416
 894;89.30045319;892.87561035;99.49307251;42.29831696
 895;89.40100861;893.88732910;99.71670532;42.38856506
 896;89.50048828;894.85797119;99.95124054;42.61053467
 897;89.60099792;896.07568359;100.16396332;42.33497620
 898;89.70040894;897.02203369;100.39304352;42.31521225
 899;89.80090332;897.99658203;100.60031128;42.28115082
 900;89.90031433;899.13098145;100.80757904;42.22782135
 901;90.00082397;899.92840576;101.00120544;42.42519760
 902;90.10028076;900.90612793;101.21664429;42.44355774
 903;90.20076752;902.00494385;101.39937592;42.58110046
 904;90.30023956;902.86108398;101.59573364;42.72873688
 905;90.40073395;904.05224609;101.82481384;42.51186752
 906;90.50024414;904.99865723;102.06752777;42.74128342
 907;90.60076141;905.87792969;102.26116180;42.88834381
 908;90.70025635;906.98059082;102.40297699;42.96470261
 909;90.80079651;907.98718262;102.66206360;43.12242126
 910;90.90009308;909.04980469;102.86386108;42.96298981
 911;91.00050354;910.05010986;103.08477783;42.96691132
 912;91.10104370;910.99237061;103.25659943;43.09936142
 913;91.20034027;911.92083740;103.49385071;43.10841370
 914;91.30084229;912.96557617;103.69293976;43.12229919
 915;91.40025330;913.89886475;103.91384125;43.17016983
 916;91.50081635;914.97479248;104.13201141;43.34415054
 917;91.60020447;915.95275879;104.32564545;43.50480652
 918;91.70072937;917.03271484;104.53290558;43.45365143
 919;91.80027771;917.97003174;104.74016571;43.51789856
 920;91.90077209;918.86285400;104.96380615;43.65557098
 921;92.00028229;920.02642822;105.21197510;43.77343750
 922;92.10083771;920.93475342;105.45196533;43.62526321
 923;92.20034790;922.07385254;105.65105438;43.57038498
 924;92.30084991;923.11694336;105.85832214;43.48363876
 925;92.40034485;924.03149414;106.01649475;43.60493088
 926;92.50087738;924.97680664;106.26741028;43.84118652
 927;92.60024261;926.05261230;106.45557404;43.78200531
 928;92.70075989;927.00781250;106.64919281;43.90272522
 929;92.80025482;928.04425049;106.87283325;43.68117523
 930;92.90077972;928.82885742;107.09373474;44.19378281
 931;93.00019073;929.90765381;107.31190491;44.51118851
 932;93.10069275;930.98358154;107.55463409;44.29530716
 933;93.20014191;932.03216553;107.76461792;44.29811859
 934;93.30063629;933.00189209;107.95279694;44.31709671
 935;93.40003967;934.02465820;108.19006348;44.26654053
 936;93.50063324;935.00335693;108.39186859;44.36588669
 937;93.60011292;935.89996338;108.59368134;44.36106873
 938;93.70054626;937.03747559;108.82822418;44.50484467
 939;93.80001831;937.94226074;109.05730438;44.35917282
 940;93.90054321;939.05981445;109.24002838;44.34627151
 941;94.00007629;939.82232666;109.46910858;44.63512421
 942;94.10054016;940.89642334;109.67090607;44.86873245
 943;94.20105743;942.12976074;109.88091278;44.60856628
 944;94.30042267;943.00598145;110.06909180;44.97566986
 945;94.40098572;943.86840820;110.36362457;44.95505905
 946;94.50044250;944.99285889;110.52725220;45.22605896
 947;94.60088348;945.84442139;110.77270508;45.20512390
 948;94.70036316;946.98736572;110.96087646;45.14651489
 949;94.80088043;948.00183105;111.14360046;45.07643890
 950;94.90035248;949.08227539;111.36450195;44.98449707
 951;95.00069427;949.96942139;111.56903076;45.17956161
 952;95.10106659;951.08850098;111.80904388;45.08835602
 953;95.20052338;952.00158691;112.00266266;45.28238678
 954;95.30101013;952.89739990;112.24538422;45.63188934
 955;95.40045929;954.01776123;112.45264435;45.48271942
 956;95.50097656;955.08093262;112.67354584;45.49444199
 957;95.60044861;955.94976807;112.87263489;45.78704834
 958;95.70099640;957.11175537;113.12353516;45.53733826
 959;95.80058289;957.97534180;113.32807159;45.59163666
 960;95.90009308;958.92620850;113.51897430;45.57317734
 961;96.00058746;960.04858398;113.74806213;45.63273621
 962;96.10007477;961.00402832;113.91986847;45.65444565
 963;96.20056915;961.78729248;114.16804504;45.89105606
 964;96.30105591;962.96069336;114.39440155;45.88068390
 965;96.40051270;963.85046387;114.56621552;46.13433456
 966;96.50094604;964.91467285;114.80620575;46.17655182
 967;96.60041809;965.98406982;115.00530243;46.12732697
 968;96.70086670;966.93334961;115.18801117;46.18437195
 969;96.80032349;967.83850098;115.45527649;46.44068146
 970;96.90087128;969.06164551;115.67073059;46.02274323
 971;97.00028229;970.15252686;115.90253448;46.10615540
 972;97.10085297;971.01428223;116.11798859;46.21520996
 973;97.20027924;972.05297852;116.28433990;46.17308044
 974;97.30090332;972.88281250;116.52161407;46.39290619
 975;97.40038300;973.84271240;116.72068787;46.51725388
 976;97.50090027;974.65380859;116.94158936;46.96349335
 977;97.60040283;975.93011475;117.15431976;46.85216904
 978;97.70091248;976.89965820;117.39157104;46.79911041
 979;97.80040741;977.99871826;117.59338379;46.75144577
 980;97.90098572;978.96258545;117.80338287;46.74817657
 981;98.00045776;980.07153320;118.01882935;46.70352173
 982;98.10104370;980.97235107;118.20700073;46.73538589
 983;98.20050049;981.97180176;118.48518372;46.92330170
 984;98.30000305;982.99639893;118.68425751;46.98573303
 985;98.40052032;983.94378662;118.87243652;47.01954651
 986;98.50090790;984.96014404;119.06332397;47.24771881
 987;98.60042572;986.04248047;119.29241180;47.08626175
 988;98.70098114;986.79882813;119.51332092;47.48028564
 989;98.80042267;987.97485352;119.74786377;47.39494705
 990;98.90089417;988.92395020;119.94148254;47.63118744
 991;99.00031281;990.12292480;120.18692780;47.35011673
 992;99.10083008;990.97210693;120.35602570;47.64005280
 993;99.20025635;992.05395508;120.59600067;47.46184540
 994;99.30077362;993.09509277;120.85235596;47.53536224
 995;99.40022278;994.07873535;121.03781891;47.41652679
 996;99.50064087;995.04846191;121.22599030;47.41319656
 997;99.60007477;995.82537842;121.47144318;47.62705231
 998;99.70058441;996.89801025;121.65962982;47.74302673
 999;99.80003357;997.86737061;121.85053253;47.85429001
 1000;99.90051270;998.92993164;122.11232758;47.93441391
 1001;100.90240479;999.41119385;122.00870514;44.99689102
 1002;101.90238190;999.63299561;122.00596619;42.85512924
 1003;102.90099335;1000.01586914;121.92141724;42.12814713
 1004;103.90109253;999.99243164;121.78234100;42.60716248
 1005;104.90097046;1000.07128906;121.68688965;42.43370056
 1006;105.90065002;1000.00158691;121.65143585;42.36590958
 1007;106.90055847;1000.00122070;121.47962189;42.43027496
 1008;107.90060425;999.91595459;121.44962311;42.36265564
 1009;108.90155029;1000.01593018;121.35689545;42.19551849
 1010;109.90066528;999.98156738;121.26144409;42.10514832
 1011;110.90054321;1000.10675049;121.23144531;42.22142792
 1012;111.90063477;1000.06683350;121.21508789;42.26546860
 1013;112.90150452;999.98345947;121.08963776;42.37386322
 1014;113.90076447;999.91595459;121.01054382;42.32164764
 1015;114.90077209;999.88000488;120.96145630;42.34181213
 1016;115.90247345;999.99200439;120.90418243;41.98566818
 1017;116.90216064;1000.04632568;120.91509247;42.08546066
 1018;117.90086365;1000.05792236;120.84963989;42.15214539
 1019;118.90091705;999.99169922;120.76511383;42.17851257
 1020;119.90082550;999.92083740;120.75964355;42.20855713
 1021;120.90126801;999.81707764;120.65873718;42.49044800
 1022;121.90097809;1000.04132080;120.67781830;42.13654327
 1023;122.90084076;999.93829346;120.64511108;41.88820267
 1024;123.90063477;1000.05206299;120.62601471;42.33953094
 1025;124.90145874;1000.04925537;120.54419708;42.10769653
 1026;125.90203857;1000.01855469;120.54147339;42.13691711
 1027;126.90052795;999.95318604;120.50874329;42.29050064
 1028;127.90230560;1000.00988770;120.42420197;42.24267578
 1029;128.90077209;999.99597168;120.39692688;42.25436401
 1030;129.90202332;999.97705078;120.35874939;41.94663239
 1031;130.90151978;1000.01452637;120.30147552;42.32366562
 1032;131.90119934;1000.04779053;120.27693176;42.20082855
 1033;132.90080261;1000.01452637;120.23602295;42.01010132
 1034;133.90054321;999.87310791;120.21147919;42.26197052
 1035;134.90054321;1000.01287842;120.15966797;41.99942780
 1036;135.90103149;999.88592529;120.12149811;42.14496994
 1037;136.90223694;1000.01452637;120.08602905;41.93304443
 1038;137.90115356;1000.04705811;120.04785156;42.19514465
 1039;138.90057373;999.88665771;119.99876404;42.23675156
 1040;139.90220642;999.92401123;119.99329376;42.08584213
 1041;140.90087891;1000.04321289;120.00150299;41.98428345
 1042;141.90052795;1000.03137207;119.90876770;42.13980103
 1043;142.90130615;999.89428711;119.85968781;42.15235138
 1044;143.90103149;1000.04205322;119.86512756;41.81122208
 1045;144.90097046;1000.03833008;119.85421753;42.09281158
 1046;145.90074158;1000.07086182;119.79421997;41.96630096
 1047;146.90084839;1000.02697754;119.84058380;42.05553436
 1048;147.90060425;999.93817139;119.71784973;42.31646729
 1049;148.90116882;999.98675537;119.69605255;41.95632553
 1050;149.90107727;1000.03137207;119.70693970;42.21293640
 1051;150.90138245;999.83764648;119.65239716;42.44677734
 1052;151.90121460;1000.02832031;119.64695740;42.18714905
 1053;152.90133667;1000.04187012;119.60604858;42.04034805
 1054;153.90069580;999.93817139;119.54059601;42.39606857
 1055;154.90148926;999.91247559;119.53514099;42.46794128
 1056;155.90118408;999.99169922;119.46695709;42.06707764
 1057;156.90121460;1000.16339111;119.51332092;42.11886978
 1058;157.90093994;999.94323730;119.44515228;42.18104553
 1059;158.90084839;1000.11657715;119.42331696;42.02408600
 1060;159.90080261;999.91687012;119.41240692;42.39704895
 1061;160.90057373;999.99896240;119.35241699;42.19121933
 1062;161.90065002;999.91027832;119.32241821;42.18922424
 1063;162.90135193;999.93707275;119.29241180;42.30346298
 1064;163.90132141;999.98950195;119.22695923;42.22323990
 1065;164.90203857;999.98992920;119.28424072;41.86738968
 1066;165.90072632;1000.00390625;119.23515320;42.21617889
 1067;166.90138245;999.97857666;119.19696808;42.26044083
 1068;167.90115356;1000.05993652;119.19422913;42.14765549
 1069;168.90097046;999.97686768;119.15060425;42.28675842
 1070;169.90068054;999.90087891;119.12606049;42.36063385
 1071;170.90080261;999.93585205;119.03606415;42.49988174
 1072;171.90086365;999.83605957;119.01152039;42.19721985
 1073;172.90090942;999.93359375;119.01152039;42.38343811
 1074;173.90090942;999.97180176;118.99243164;42.33901596
 1075;174.90093994;1000.02166748;118.94061279;42.21320724
 1076;175.90090942;1000.00732422;118.92424774;42.35691071
 1077;176.90071106;1000.00695801;118.89970398;42.25067902
 1078;177.90089417;999.99298096;118.88061523;42.27596664
 1079;178.90075684;999.89904785;118.87516022;42.54078674
 1080;179.90058899;1000.04089355;118.85879517;42.17618561
 1081;180.90075684;999.93585205;118.78244019;42.50415802
 1082;181.90065002;1000.02813721;118.77153015;42.21561050
 1083;182.90051270;1000.08666992;118.78516388;42.26799774
 1084;183.90139771;999.89111328;118.74698639;42.76848221
 1085;184.90101624;999.89410400;118.68971252;42.30110550
 1086;185.90126038;1000.00311279;118.64608002;42.27378082
 1087;186.90135193;1000.07855225;118.70333862;42.31528854
 1088;187.90112305;1000.07855225;118.63244629;42.39128876
 1089;188.90110779;1000.11199951;118.57789612;42.05805969
 1090;189.90095520;1000.00872803;118.63244629;42.23560333
 1091;190.90097046;1000.02508545;118.57517242;42.37909698
 1092;191.90093994;1000.12835693;118.53426361;42.40629196
 1093;192.90078735;1000.06280518;118.56971741;42.19652176
 1094;193.90065002;1000.02386475;118.52880859;42.15367126
 1095;194.90136719;1000.00598145;118.47698975;42.51016998
 1096;195.90129089;999.96667480;118.43608856;42.38360596
 1097;196.90153503;1000.02679443;118.44699097;42.18592834
 1098;197.90121460;1000.10870361;118.42517853;42.34153748
 1099;198.90077209;1000.20306396;118.38972473;42.42129517
 1100;199.90051270;1000.01763916;118.31336212;42.36200714
 1101;200.90066528;999.95904541;118.33790588;42.28704834
 1102;201.90057373;999.97698975;118.30245209;42.36095810
 1103;202.90054321;1000.07232666;118.31881714;42.33460236
 1104;203.90126038;1000.16949463;118.26699066;42.24066925
 1105;204.90129089;999.95568848;118.21518707;42.29255295
 1106;205.90104675;1000.00018311;118.20973206;42.33309937
 1107;206.90097046;1000.03747559;118.19609070;42.31032562
 1108;207.90080261;999.97253418;118.18518829;42.55054092
 1109;208.90061951;1000.06555176;118.14701843;42.49458694
 1110;209.90060425;999.99853516;118.08973694;42.43181229
 1111;210.90148926;999.93182373;118.11973572;42.26431274
 1112;211.90150452;1000.02612305;118.08428192;42.39950562
 1113;212.90136719;1000.06768799;118.05700684;42.44778442
 1114;213.90110779;1000.00482178;118.05155182;42.61062241
 1115;214.90107727;1000.07092285;118.03518677;42.54259109
 1116;215.90092468;1000.00457764;117.99973297;42.52640152
 1117;216.90054321;1000.01525879;117.95066071;42.42313385
 1118;217.90138245;1000.12628174;117.93428040;42.25893402
 1119;218.90112305;1000.11828613;117.92337799;42.69310760
 1120;219.90090942;1000.11828613;117.89064789;42.31499100
 1121;220.90063477;1000.00799561;117.89337921;42.51323700
 1122;221.90061951;1000.09265137;117.85792542;42.30903625
 1123;222.90136719;999.82049561;117.81974030;42.55611038
 1124;223.90126038;1000.10809326;117.81428528;42.42475510
 1125;224.90104675;1000.12573242;117.80065155;42.53193283
 1126;225.90068054;999.99743652;117.73519897;42.42687607
 1127;226.90065002;999.97424316;117.71611023;42.58829498
 1128;227.90130615;1000.21166992;117.73246002;42.33595276
 1129;228.90098572;1000.07250977;117.70247650;42.49238586
 1130;229.90060425;1000.05133057;117.68338013;42.55068970
 1131;230.90141296;1000.04327393;117.67520142;42.37167358
 1132;231.90139771;1000.00952148;117.63702393;42.61175537
 1133;232.90144348;999.98693848;117.58792877;42.50424194
 1134;233.90130615;1000.00054932;117.57157135;42.48793793
 1135;234.90130615;999.95672607;117.52519226;42.55540466
 1136;235.90124512;999.81683350;117.51702118;42.88651276
 1137;236.90109253;1000.10809326;117.51975250;42.28693390
 1138;237.90078735;999.91625977;117.50066376;42.80972290
 1139;238.90242004;999.90600586;117.48429871;42.93927765
 1140;239.90100098;999.81878662;117.45973969;42.81592941
 1141;240.90081787;1000.01794434;117.47338867;42.52981186
 1142;241.90072632;1000.02093506;117.40248108;42.65237808
 1143;242.90139771;1000.06591797;117.39702606;42.39191437
 1144;243.90104675;999.97595215;117.39702606;42.74418259
 1145;244.90097046;999.98858643;117.35339355;42.71373367
 1146;245.90055847;1000.06524658;117.32339478;42.57993698
 1147;246.90052795;1000.00000000;117.25521851;42.46780014
 1148;247.90151978;999.98736572;117.31248474;42.78331375
 1149;248.90133667;999.92492676;117.25247955;42.75362396
 1150;249.90118408;1000.02478027;117.25794220;42.45527649
 1151;250.90104675;1000.01470947;117.21430969;42.71370697
 1152;251.90110779;999.99578857;117.22794342;42.76073456
 1153;252.90097046;1000.06512451;117.17340088;42.58311844
 1154;253.90095520;1000.05273438;117.16794586;42.46202469
 1155;254.90081787;1000.03265381;117.14067078;42.58106613
 1156;255.90077209;1000.00958252;117.11885834;42.60915756
 1157;256.90066528;999.83972168;117.09431458;43.01870728
 1158;257.90133667;999.89514160;117.05612183;42.74477005
 1159;258.90124512;1000.16088867;117.09158325;42.36003494
 1160;259.90109253;999.99957275;117.06431580;42.59714127
 1161;260.90084839;999.90582275;117.02613068;42.68891144
 1162;261.90072632;1000.12304688;117.00976563;42.49219894
 1163;262.90243530;999.77764893;117.05067444;42.99581909
 1164;263.90118408;1000.18145752;116.96613312;42.55630112
 1165;264.90112305;1000.04846191;116.93886566;42.62472153
 1166;265.90084839;999.99816895;116.93613434;42.52569580
 1167;266.90072632;1000.06683350;116.89522552;42.53122330
 1168;267.90151978;999.85571289;116.83522797;42.89275742
 1169;268.90115356;999.97705078;116.90068054;42.73561859
 1170;269.90124512;999.89483643;116.87613678;42.82413864
 1171;270.90081787;1000.06402588;116.85976410;42.71847534
 1172;271.90063477;1000.06384277;116.82159424;42.47989273
 1173;272.90139771;999.93469238;116.82431793;42.84662247
 1174;273.90145874;999.97058105;116.76977539;42.70444489
 1175;274.90054321;1000.05645752;116.76705170;42.59158707
 1176;275.90142822;999.99096680;116.76705170;42.68920135
 1177;276.90103149;999.97576904;116.77796173;42.63719559
 1178;277.90072632;999.92535400;116.74250793;42.91998291
 1179;278.90081787;1000.04815674;116.67160034;42.83776855
 1180;279.90054321;1000.00543213;116.67160034;42.69945145
 1181;280.90115356;999.99432373;116.62251282;42.55805969
 1182;281.90100098;999.85266113;116.63069153;42.59461212
 1183;282.90081787;1000.13861084;116.61705780;42.39453125
 1184;283.90069580;1000.05218506;116.61160278;42.61056900
 1185;284.90054321;999.85803223;116.57069397;42.91929626
 1186;285.90136719;1000.13891602;116.56250763;42.44695663
 1187;286.90100098;1000.05419922;116.54341125;42.65537643
 1188;287.90090942;999.96307373;116.49433136;42.79704666
 1189;288.90139771;999.87432861;116.48069763;42.98628235
 1190;289.90100098;1000.12799072;116.49978638;42.72229767
 1191;290.90051270;1000.00878906;116.48069763;42.78388214
 1192;291.90115356;1000.12005615;116.40979004;42.51739883
 1193;292.90093994;999.91558838;116.39342499;42.87119293
 1194;293.90139771;999.98950195;116.41251373;42.70103836
 1195;294.90130615;999.99255371;116.39342499;42.80151367
 1196;295.90093994;1000.15777588;116.35524750;42.61631393
 1197;296.90066528;1000.06262207;116.33615112;42.54645538
 1198;297.90115356;1000.06494141;116.33342743;42.82509232
 1199;298.90081787;999.91027832;116.30342865;42.91881180
 1200;299.90130615;999.90710449;116.25434113;42.72383118
 1201;300.90057373;1000.00915527;116.25706482;42.54471207
 1202;301.90054321;999.95373535;116.26251984;42.88093567
 1203;302.90130615;999.98547363;116.24615479;42.85081482
 1204;303.90106201;1000.03527832;116.21888733;42.83737564
 1205;304.90084839;1000.02752686;116.19979858;42.78119659
 1206;305.90093994;999.99707031;116.20526123;42.92980957
 1207;306.90139771;1000.07025146;116.14524841;42.77434540
 1208;307.90106201;1000.14031982;116.14252472;42.80109787
 1209;308.90084839;999.87475586;116.10706329;42.98818970
 1210;309.90057373;999.98742676;116.09343719;42.69910812
 1211;310.90106201;1000.08294678;116.07161713;42.84744263
 1212;311.90063477;999.91687012;116.09615326;42.83364105
 1213;312.90109253;1000.02734375;116.09070587;42.56244659
 1214;313.90093994;1000.04168701;116.03070831;42.74699783
 1215;314.90115356;1000.02166748;116.00889587;42.70063400
 1216;315.90060425;999.89581299;115.99798584;42.76058578
 1217;316.90148926;999.87200928;115.96253204;43.06453705
 1218;317.90216064;999.99249268;115.96253204;42.73864746
 1219;318.90057373;999.96704102;115.96253204;42.70295715
 1220;319.90084839;1000.03417969;115.93525696;42.99113846
 1221;320.90136719;1000.00915527;115.91889954;42.87670898
 1222;321.90103149;1000.08233643;115.88888550;42.89041901
 1223;322.90100098;1000.02618408;115.85617828;42.89950943
 1224;323.90148926;1000.12066650;115.82071686;42.78910065
 1225;324.90118408;999.95446777;115.82344818;42.77347946
 1226;325.90081787;999.99206543;115.86162567;42.94652939
 1227;326.90054321;1000.05145264;115.83435059;42.78732681
 1228;327.90228271;1000.12048340;115.85071564;42.81237793
 1229;328.90103149;999.98565674;115.79071808;42.93066025
 1230;329.90100098;999.95477295;115.70890045;43.03678131
 1231;330.90054321;999.87316895;115.70072174;42.89405060
 1232;331.90219116;999.86810303;115.74435425;43.11142349
 1233;332.90087891;999.92419434;115.66254425;43.09242249
 1234;333.90069580;999.93847656;115.69526672;43.00089264
 1235;334.90136719;999.91186523;115.68161774;42.96854019
 1236;335.90084839;999.92578125;115.64344788;42.95015717
 1237;336.90054321;999.97619629;115.64617920;43.05713654
 1238;337.90133667;999.97619629;115.64072418;42.87021637
 1239;338.90078735;1000.05291748;115.62709045;42.62368011
 1240;339.90054321;1000.12609863;115.59436035;42.68150711
 1241;340.90231323;999.98199463;115.56709290;42.96260834
 1242;341.90069580;999.90893555;115.53709412;42.96860123
 1243;342.90054321;999.99328613;115.56709290;42.83119583
 1244;343.90133667;1000.09814453;115.54799652;42.69218445
 1245;344.90097046;1000.02093506;115.47982025;42.75672913
 1246;345.90243530;999.97784424;115.48799896;42.84940720
 1247;346.90087891;1000.01794434;115.47708893;42.79687500
 1248;347.90249634;1000.05578613;115.43073273;42.79182434
 1249;348.90136719;999.91131592;115.41163635;42.98655701
 1250;349.90072632;1000.15716553;115.41163635;42.84434891
 1251;350.90139771;999.96038818;115.40073395;42.86012268
 1252;351.90121460;1000.05383301;115.40073395;42.86198044
 1253;352.90090942;1000.01324463;115.39527893;42.73176193
 1254;353.90249634;1000.04968262;115.37891388;42.98720551
 1255;354.90240479;999.90838623;115.34346771;42.92794037
 1256;355.90084839;999.93719482;115.32165527;43.02501678
 1257;356.90130615;999.96752930;115.30255127;42.97782135
 1258;357.90075684;999.93511963;115.28890228;43.02819824
 1259;358.90109253;999.97314453;115.23438263;42.92893219
 1260;359.90057373;999.91003418;115.29437256;42.99320984
 1261;360.90155029;1000.00726318;115.29709625;42.93465042
 1262;361.90097046;999.91210938;115.23438263;42.92212677
 1263;362.90237427;1000.03839111;115.19073486;43.00073624
 1264;363.90069580;999.91552734;115.22618866;43.23936462
 1265;364.90151978;999.87768555;115.16346741;43.27675629
 1266;365.90112305;1000.00158691;115.14983368;42.96938324
 1267;366.90066528;999.92572021;115.13892365;43.05292511
 1268;367.90225220;1000.05004883;115.08438110;42.82050323
 1269;368.90115356;1000.05798340;115.13073730;43.02994537
 1270;369.90142822;1000.03833008;115.13346863;43.01655579
 1271;370.90054321;999.94232178;115.09528351;42.91833878
 1272;371.90133667;999.79730225;115.11164856;43.46078491
 1273;372.90121460;999.91009521;115.07619476;43.24504852
 1274;373.90100098;999.89074707;115.03528595;42.93188095
 1275;374.90054321;1000.00018311;115.02438354;42.92990875
 1276;375.90209961;999.95977783;115.01347351;42.97603989
 1277;376.90097046;1000.01721191;114.98074341;42.99632645
 1278;377.90075684;1000.05133057;114.98074341;42.96417236
 1279;378.90112305;1000.00872803;114.96710968;42.88788223
 1280;379.90066528;999.92840576;114.93711090;42.91462326
 1281;380.90051270;1000.21081543;114.92074585;42.85935211
 1282;381.90130615;1000.01300049;114.89620972;42.93937683
 1283;382.90087891;999.89599609;114.88528442;42.99759674
 1284;383.90115356;1000.00750732;114.89347839;43.11601257
 1285;384.90060425;999.93432617;114.84983826;43.13350296
 1286;385.90209961;999.99841309;114.83348083;43.05315399
 1287;386.90060425;1000.05950928;114.81983948;42.72639465
 1288;387.90112305;1000.00482178;114.86074829;43.26687622
 1289;388.90100098;1000.00225830;114.81711578;43.02001572
 1290;389.90093994;999.84912109;114.75438690;43.15050507
 1291;390.90240479;999.84802246;114.77347565;43.15292358
 1292;391.90097046;999.94909668;114.75711823;43.01839828
 1293;392.90151978;1000.07830811;114.77620697;42.75831604
 1294;393.90103149;1000.04083252;114.71893311;42.94618225
 1295;394.90084839;1000.10327148;114.69984436;42.91024780
 1296;395.90151978;999.97143555;114.73529816;43.18584442
 1297;396.90075684;999.93957520;114.65348053;43.13813782
 1298;397.90145874;999.89453125;114.68621063;43.04455185
 1299;398.90103149;1000.11767578;114.67257690;42.92734528
 1300;399.90243530;1000.06188965;114.68347931;43.07006836
 1301;400.90103149;999.94677734;114.56348419;43.09310150
 1302;401.90063477;1000.00872803;114.58802795;42.99830627
 1303;402.90051270;1000.01849365;114.59076691;42.96568298
 1304;403.90127563;1000.06512451;114.56893921;43.10108185
 1305;404.90078735;999.96588135;114.51985168;43.17182541
 1306;405.90066528;999.98211670;114.47894287;43.08400726
 1307;406.90228271;999.96899414;114.54167175;43.22996521
 1308;407.90072632;999.93225098;114.50894165;43.18150330
 1309;408.90112305;1000.15380859;114.44895172;42.78316498
 1310;409.90084839;1000.14733887;114.47348785;42.87517166
 1311;410.90130615;999.95861816;114.45167542;43.38590240
 1312;411.90103149;1000.01324463;114.43531036;42.91553879
 1313;412.90084839;1000.03485107;114.42440033;42.79258347
 1314;413.90084839;1000.02667236;114.46530914;43.03827667
 1315;414.90069580;1000.07202148;114.41349030;43.11296844
 1316;415.90103149;1000.03417969;114.41894531;43.16611862
 1317;416.90121460;1000.02972412;114.38348389;43.03823853
 1318;417.90100098;1000.09069824;114.39712524;43.08517838
 1319;418.90151978;999.94677734;114.33985901;43.23614502
 1320;419.90100098;999.94635010;114.34258270;43.05853271
 1321;420.90093994;1000.11712646;114.29077148;43.05066681
 1322;421.90142822;999.95184326;114.27439117;43.20462799
 1323;422.90081787;1000.08349609;114.27440643;43.14428711
 1324;423.90057373;999.96752930;114.30712891;43.09451675
 1325;424.90133667;1000.04248047;114.26895142;43.00220871
 1326;425.90103149;1000.04248047;114.21713257;43.20860291
 1327;426.90078735;1000.00378418;114.20896149;42.94079208
 1328;427.90057373;1000.01910400;114.22804260;43.31028366
 1329;428.90136719;1000.01763916;114.17350006;43.18990326
 1330;429.90121460;1000.11651611;114.17350006;43.01132584
 1331;430.90051270;1000.17926025;114.17350006;42.93046570
 1332;431.90115356;1000.04711914;114.15167999;43.05499268
 1333;432.90081787;999.90740967;114.20622253;43.34632111
 1334;433.90051270;999.88000488;114.16804504;43.17290497
 1335;434.90206909;1000.02160645;114.15986633;43.03317261
 1336;435.90078735;1000.05456543;114.11622620;42.98188019
 1337;436.90060425;999.94085693;114.10531616;43.11142349
 1338;437.90151978;999.87658691;114.10804749;43.29330444
 1339;438.90206909;1000.01971436;114.06714630;43.04403305
 1340;439.90093994;1000.09417725;114.05077362;43.05336761
 1341;440.90057373;1000.13555908;114.06441498;43.16432571
 1342;441.90145874;1000.04779053;114.05077362;43.11000824
 1343;442.90139771;1000.03411865;114.08896637;43.12118530
 1344;443.90130615;1000.09228516;113.99623108;43.04897308
 1345;444.90130615;999.96228027;114.00169373;43.29694366
 1346;445.90069580;999.96813965;113.98805237;43.07982635
 1347;446.90069580;1000.06420898;113.97168732;43.06754303
 1348;447.90054321;999.95715332;113.97988129;43.09941864
 1349;448.90206909;1000.00378418;113.93077850;43.17270660
 1350;449.90078735;1000.19158936;113.97986603;43.05152512
 1351;450.90145874;999.98492432;113.95805359;43.21982574
 1352;451.90057373;1000.05371094;113.91441345;42.94176483
 1353;452.90136719;1000.05462646;113.92259979;43.12276840
 1354;453.90103149;999.96868896;113.89532471;43.14226151
 1355;454.90115356;1000.10070801;113.84078217;43.11343384
 1356;455.90124512;999.94281006;113.81078339;43.05932617
 1357;456.90100098;1000.09362793;113.85986328;42.96878052
 1358;457.90087891;1000.03442383;113.82441711;43.13663864
 1359;458.90087891;1000.15008545;113.79169464;43.23589325
 1360;459.90057373;999.91851807;113.76170349;43.08361053
 1361;460.90142822;999.96582031;113.78896332;43.24279022
 1362;461.90118408;999.91259766;113.78623962;43.29420090
 1363;462.90087891;999.98352051;113.76168060;43.25162506
 1364;463.90142822;999.98565674;113.73715210;43.33932495
 1365;464.90106201;999.99731445;113.69624329;43.04309464
 1366;465.90115356;999.91772461;113.68805695;43.15456009
 1367;466.90213013;999.87725830;113.69351196;43.30391693
 1368;467.90115356;999.92620850;113.65805817;43.30720901
 1369;468.90087891;999.97167969;113.67442322;43.29813385
 1370;469.90063477;999.94097900;113.63896942;43.01105118
 1371;470.90145874;1000.04168701;113.67443848;43.03804016
 1372;471.90060425;1000.09991455;113.66078949;43.06028366
 1373;472.90148926;1000.07849121;113.63079071;43.07139587
 1374;473.90145874;1000.12652588;113.57625580;43.15841675
 1375;474.90054321;1000.05010986;113.57897186;43.24893188
 1376;475.90054321;1000.01074219;113.54353333;43.14609909
 1377;476.90060425;1000.15576172;113.59260559;43.17068481
 1378;477.90151978;1000.09912109;113.52715302;43.25297546
 1379;478.90130615;999.99432373;113.51897430;43.13635254
 1380;479.90112305;1000.01977539;113.48896790;43.27804184
 1381;480.90069580;999.83709717;113.47805786;43.14079285
 1382;481.90139771;1000.12652588;113.52442932;43.16114426
 1383;482.90127563;999.93829346;113.48079681;43.20058823
 1384;483.90124512;999.98638916;113.48352051;43.37525940
 1385;484.90127563;1000.06628418;113.46443176;43.15095520
 1386;485.90081787;1000.00085449;113.49988556;43.03715134
 1387;486.90075684;1000.10058594;113.45625305;43.07429886
 1388;487.90069580;999.94122314;113.42352295;43.26613998
 1389;488.90081787;1000.09631348;113.41806793;43.19879532
 1390;489.90063477;1000.02539063;113.36898804;43.10477448
 1391;490.90069580;999.85784912;113.38534546;43.25695038
 1392;491.90057373;1000.09747314;113.40715790;43.01911926
 1393;492.90066528;1000.16467285;113.36080170;43.21348190
 1394;493.90145874;999.98931885;113.33625031;43.24412918
 1395;494.90139771;1000.01721191;113.33898163;43.09671402
 1396;495.90225220;999.91772461;113.32261658;43.32286453
 1397;496.90112305;999.99011230;113.32534790;43.26892090
 1398;497.90078735;1000.09063721;113.32533264;43.33620453
 1399;498.90075684;1000.02947998;113.28989410;43.27633667
 1400;499.90060425;999.97021484;113.29534912;43.37739944
 1401;500.90078735;999.91687012;113.25990295;43.33180237
 1402;501.90075684;999.97741699;113.24353027;43.27550507
 1403;502.90139771;999.94281006;113.25989532;43.44078064
 1404;503.90127563;999.96801758;113.18625641;43.46793365
 1405;504.90127563;999.92993164;113.22716522;43.43362808
 1406;505.90136719;999.90905762;113.18625641;43.34500885
 1407;506.90130615;1000.08923340;113.18625641;43.34041977
 1408;507.90115356;999.96716309;113.16716766;43.18521500
 1409;508.90109253;999.92498779;113.15081787;43.19490433
 1410;509.90112305;999.96807861;113.18898773;43.36218262
 1411;510.90127563;999.91461182;113.15353394;43.31969452
 1412;511.90103149;1000.04357910;113.15898895;43.28517532
 1413;512.90093994;999.84008789;113.12080383;43.43710327
 1414;513.90081787;1000.09613037;113.13444519;43.16088867
 1415;514.90087891;1000.07122803;113.10444641;43.12673187
 1416;515.90081787;999.83801270;113.06899261;43.65093613
 1417;516.90075684;999.86376953;113.08536530;43.18613052
 1418;517.90087891;999.96606445;113.12625885;43.12845230
 1419;518.90057373;999.93829346;113.05263519;43.46798325
 1420;519.90148926;999.91174316;112.98171997;43.37141418
 1421;520.90057373;999.99328613;113.02535248;43.17283249
 1422;521.90069580;999.93005371;113.03080750;43.30668640
 1423;522.90075684;999.97253418;113.00354004;43.08281708
 1424;523.90057373;999.92285156;112.98716736;43.39188385
 1425;524.90136719;999.85498047;112.91354370;43.48114395
 1426;525.90100098;999.86572266;112.89717865;43.34052277
 1427;526.90069580;1000.03930664;112.93808746;43.16756439
 1428;527.90081787;1000.04620361;112.98444366;43.22658539
 1429;528.90081787;999.88708496;112.89444733;43.51128006
 1430;529.90057373;1000.00134277;112.89989471;43.18299866
 1431;530.90142822;1000.08117676;112.91354370;43.35359573
 1432;531.90142822;999.96002197;112.85626221;43.34098053
 1433;532.90142822;1000.02246094;112.85354614;43.25516510
 1434;533.90148926;999.94305420;112.92717743;43.25552368
 1435;534.90136719;999.91156006;112.85899353;43.36987305
 1436;535.90136719;999.98132324;112.83444214;43.22917938
 1437;536.90203857;1000.04211426;112.85899353;43.12522125
 1438;537.90093994;999.95361328;112.83444977;43.19709778
 1439;538.90069580;999.90777588;112.85081482;43.36639404
 1440;539.90148926;1000.14184570;112.85627747;43.19874573
 1441;540.90130615;1000.11791992;112.80990601;43.30914307
 1442;541.90106201;999.80468750;112.85626984;43.42712021
 1443;542.90093994;999.85864258;112.79081726;43.47747803
 1444;543.90051270;999.91796875;112.72264099;43.34885025
 1445;544.90130615;999.98120117;112.70354462;43.15999603
 1446;545.90087891;1000.03240967;112.71445465;43.41434097
 1447;546.90063477;1000.06597900;112.73899841;43.04922104
 1448;547.90051270;999.89422607;112.62991333;43.13162231
 1449;548.90051270;1000.03283691;112.70899963;43.22772217
 1450;549.90142822;1000.01763916;112.66536713;43.45533371
 1451;550.90100098;1000.15203857;112.69264221;43.03599930
 1452;551.90069580;999.96075439;112.68445587;43.34045029
 1453;552.90057373;999.98406982;112.66536713;43.30351257
 1454;553.90148926;1000.11529541;112.63536835;43.32487106
 1455;554.90087891;999.89880371;112.65173340;43.33394623
 1456;555.90075684;1000.00878906;112.64354706;43.14115143
 1457;556.90148926;999.99938965;112.65991211;43.39813995
 1458;557.90112305;1000.05706787;112.59447479;43.29962921
 1459;558.90112305;1000.05078125;112.55628204;43.12967682
 1460;559.90081787;1000.10638428;112.50173950;43.26908112
 1461;560.90057373;999.97381592;112.59445953;43.22463989
