Repository: darthsax/dilatometry-data-dp1000_heattreatment

File: 200304 08 Aus 1000°C 10 min quench.csv (part 3 of 5)
Test :,200304 08 Aus 1000°C 10 min quench
;Time;Temperature;Change in Length;HF Power
 1463;562.90093994;999.99127197;115.69253540;43.16751099
 1464;563.90148926;999.96484375;115.66253662;42.93701553
 1465;564.90185547;1000.00762939;115.68708801;43.00041199
 1466;565.90148926;999.97058105;115.68981934;43.04285049
 1467;566.90093994;999.97021484;115.56710815;43.04540253
 1468;567.90252686;1000.08575439;115.60527039;42.87932968
 1469;568.90112305;1000.06323242;115.65982056;43.15121078
 1470;569.90179443;1000.21020508;115.62164307;43.13663864
 1471;570.90130615;999.97686768;115.56707764;43.18895721
 1472;571.90106201;1000.24816895;115.58345032;42.79307556
 1473;572.90081787;1000.02813721;115.61344910;43.27602005
 1474;573.90173340;999.94921875;115.53434753;43.14603806
 1475;574.90148926;1000.01043701;115.55073547;42.89277649
 1476;575.90216064;1000.10510254;115.59709167;42.94376755
 1477;576.90087891;1000.11486816;115.56436157;43.07670593
 1478;577.90252686;1000.22674561;115.55345154;42.84496307
 1479;578.90155029;999.92907715;115.54800415;43.22256088
 1480;579.90100098;1000.01043701;115.50436401;42.97486115
 1481;580.90155029;999.98919678;115.49618530;42.69349670
 1482;581.90216064;1000.00079346;115.50982666;43.01510239
 1483;582.90173340;1000.12377930;115.52618408;43.12253571
 1484;583.90142822;999.90850830;115.52346802;43.31988907
 1485;584.90124512;999.96905518;115.47982788;42.88402176
 1486;585.90118408;1000.09472656;115.51254272;43.01822281
 1487;586.90136719;999.97845459;115.49618530;43.37641907
 1488;587.90093994;999.86529541;115.43345642;43.37303543
 1489;588.90264893;999.88098145;115.45527649;42.97040558
 1490;589.90270996;999.98962402;115.50982666;42.89501572
 1491;590.90124512;1000.05047607;115.43072510;43.12939072
 1492;591.90106201;1000.03521729;115.43891907;43.29902649
 1493;592.90173340;999.77838135;115.41709900;43.46189880
 1494;593.90081787;1000.02203369;115.39801025;42.91354370
 1495;594.90136719;1000.00384521;115.45254517;43.17218399
 1496;595.90270996;1000.04638672;115.35981750;43.17470932
 1497;596.90106201;999.97491455;115.42254639;42.98134613
 1498;597.90185547;1000.06701660;115.38710022;43.14458847
 1499;598.90234375;1000.08117676;115.34619141;42.87879944
 1500;599.90179443;1000.02697754;115.35981750;42.91206360
 1501;600.90118408;999.96734619;115.34619141;43.18714142
 1502;601.90100098;999.98760986;115.34346008;43.06022644
 1503;602.90167236;1000.01177979;115.37345886;43.11445236
 1504;603.90112305;999.96618652;115.33255005;42.98724747
 1505;604.90161133;1000.02270508;115.33528137;43.00350571
 1506;605.90136719;1000.11236572;115.35163879;43.00762939
 1507;606.90112305;999.95440674;115.29981995;43.27909470
 1508;607.90100098;999.98236084;115.28619385;42.86970139
 1509;608.90179443;1000.08117676;115.29710388;43.23027802
 1510;609.90179443;999.90832520;115.24255371;43.30913162
 1511;610.90161133;999.93395996;115.24528503;42.73247528
 1512;611.90222168;1000.14434814;115.33799744;42.87479401
 1513;612.90087891;1000.04364014;115.28892517;43.42114258
 1514;613.90179443;1000.00134277;115.27256775;43.14727783
 1515;614.90252686;1000.09472656;115.27801514;42.94188690
 1516;615.90124512;1000.10931396;115.26710510;43.11074066
 1517;616.90093994;999.89978027;115.26982117;43.17665863
 1518;617.90173340;999.97161865;115.20709229;43.02213287
 1519;618.90155029;1000.01336670;115.22619629;43.03874588
 1520;619.90203857;1000.11724854;115.24255371;43.01795959
 1521;620.90155029;1000.03607178;115.21528625;43.38176346
 1522;621.90100098;999.82012939;115.14982605;43.32231140
 1523;622.90093994;999.84765625;115.15254211;42.84569168
 1524;623.90081787;1000.09332275;115.22346497;42.95738220
 1525;624.90203857;1000.08050537;115.18801880;43.06510162
 1526;625.90124512;999.93750000;115.17710876;43.16822433
 1527;626.90173340;999.86450195;115.14166260;43.37876129
 1528;627.90222168;999.89288330;115.15255737;43.05044174
 1529;628.90277100;999.92260742;115.19346619;43.21012115
 1530;629.90118408;999.87078857;115.12802124;43.34645081
 1531;630.90081787;1000.02911377;115.13073730;43.02469254
 1532;631.90148926;1000.06713867;115.10620117;43.08353806
 1533;632.90112305;1000.02874756;115.10891724;43.11410522
 1534;633.90142822;1000.06188965;115.12255859;43.08211899
 1535;634.90209961;1000.15338135;115.11982727;42.89391327
 1536;635.90087891;999.94873047;115.11437988;43.29135513
 1537;636.90112305;1000.10345459;115.08709717;43.02619171
 1538;637.90100098;1000.00408936;115.05165100;43.07152176
 1539;638.90087891;999.87683105;115.03802490;43.70080566
 1540;639.90155029;999.97454834;115.03254700;43.05801773
 1541;640.90130615;1000.12139893;115.07891846;43.01227188
 1542;641.90155029;1000.10552979;115.05439758;43.04177856
 1543;642.90216064;999.95220947;115.04074097;43.12195206
 1544;643.90093994;999.95715332;114.98347473;43.31313324
 1545;644.90136719;1000.08099365;115.04347229;43.45020676
 1546;645.90228271;999.86627197;115.01892090;43.03923798
 1547;646.90100098;1000.11444092;115.03254700;42.88759232
 1548;647.90161133;1000.14294434;115.05436707;42.99225235
 1549;648.90124512;999.85083008;114.98892212;43.51606369
 1550;649.90209961;1000.06378174;114.98892212;43.06912994
 1551;650.90081787;1000.06378174;115.01620483;42.87892151
 1552;651.90136719;1000.14434814;115.02711487;43.05899811
 1553;652.90093994;999.92260742;114.95620728;43.24430847
 1554;653.90173340;999.95843506;114.98074341;43.20695496
 1555;654.90161133;1000.05413818;114.96165466;42.97172928
 1556;655.90130615;1000.09124756;114.95074463;43.01826096
 1557;656.90087891;999.96447754;114.97256470;42.94189072
 1558;657.90112305;999.84442139;114.95074463;43.56246567
 1559;658.90155029;999.98602295;114.90438843;43.14810944
 1560;659.90130615;1000.09124756;114.97529602;42.98517609
 1561;660.90106201;1000.04077148;114.92892456;43.15300369
 1562;661.90234375;1000.10186768;114.92074585;42.97026825
 1563;662.90087891;999.95056152;114.89892578;43.31060028
 1564;663.90234375;999.92126465;114.90167236;43.19205856
 1565;664.90112305;999.91186523;114.89347839;42.86333084
 1566;665.90093994;1000.00073242;114.89347839;42.93467712
 1567;666.90167236;1000.13891602;114.89892578;43.20268250
 1568;667.90130615;999.76293945;114.86621094;43.46672821
 1569;668.90124512;999.86291504;114.87438965;43.14885712
 1570;669.90173340;1000.06262207;114.88801575;42.88956451
 1571;670.90148926;999.96124268;114.89620972;43.12334442
 1572;671.90093994;1000.02154541;114.83348083;43.10475159
 1573;672.90161133;999.91406250;114.85803223;43.25940704
 1574;673.90112305;1000.13421631;114.86074829;43.07202911
 1575;674.90081787;999.99700928;114.82528687;43.15411377
 1576;675.90234375;999.85131836;114.84439087;43.24957275
 1577;676.90093994;999.98901367;114.83074951;42.89544678
 1578;677.90179443;999.94525146;114.84439087;43.02759171
 1579;678.90173340;999.95550537;114.80075073;43.40511322
 1580;679.90112305;999.85186768;114.79258728;43.34049988
 1581;680.90087891;1000.01788330;114.77348328;42.83651733
 1582;681.90264893;1000.02691650;114.81439209;42.95028687
 1583;682.90118408;1000.04479980;114.81983948;43.28271866
 1584;683.90093994;999.94787598;114.76802063;43.23107147
 1585;684.90093994;1000.10284424;114.79257202;42.75270081
 1586;685.90081787;1000.11297607;114.80346680;42.92959595
 1587;686.90112305;1000.02655029;114.80621338;43.40915298
 1588;687.90270996;999.84045410;114.74893188;43.08645630
 1589;688.90136719;1000.05078125;114.79257202;43.16727448
 1590;689.90106201;999.96020508;114.74893188;43.08507538
 1591;690.90161133;1000.04248047;114.75439453;42.98727036
 1592;691.90203857;1000.12042236;114.71893311;43.00289917
 1593;692.90136719;1000.05017090;114.75166321;43.16746140
 1594;693.90081787;1000.14276123;114.71621704;42.96501923
 1595;694.90161133;1000.05816650;114.70802307;43.17370987
 1596;695.90136719;1000.03063965;114.69439697;43.31479645
 1597;696.90087891;999.95355225;114.63711548;43.13145065
 1598;697.90179443;999.97381592;114.65348816;42.91890717
 1599;698.90155029;1000.01202393;114.69711304;43.37725830
 1600;699.90112305;999.95086670;114.62348938;43.20296860
 1601;700.00061035;1000.05261230;114.65075684;43.12776184
 1602;700.00445557;1000.12225342;114.65348816;0.00000000
 1603;700.00555420;1000.00213623;114.65621948;0.00000000
 1604;700.00659180;1000.05242920;114.65077209;0.00000000
 1605;700.00762939;1000.12982178;114.66439819;0.00000000
 1606;700.00872803;1000.05102539;114.65348816;0.00000000
 1607;700.00976563;1000.07006836;114.66711426;0.00000000
 1608;700.01086426;1000.05541992;114.65621948;0.00000000
 1609;700.01190186;999.97033691;114.65348816;0.00000000
 1610;700.01293945;1000.01324463;114.66165161;0.00000000
 1611;700.01403809;1000.03833008;114.65621948;0.00000000
 1612;700.01507568;1000.09362793;114.66984558;0.00000000
 1613;700.01611328;1000.05596924;114.63711548;0.00000000
 1614;700.01715088;1000.08233643;114.65893555;0.00000000
 1615;700.01824951;1000.07855225;114.63984680;0.00000000
 1616;700.01928711;1000.00720215;114.65621948;0.00000000
 1617;700.02032471;1000.04553223;114.64802551;0.00000000
 1618;700.02142334;1000.01202393;114.64530945;0.00000000
 1619;700.02246094;1000.05212402;114.66165161;0.00000000
 1620;700.02349854;1000.05413818;114.64257813;0.00000000
 1621;700.02459717;1000.07800293;114.64530945;0.00000000
 1622;700.02563477;999.98565674;114.63439941;0.00000000
 1623;700.02667236;1000.02343750;114.64802551;0.00000000
 1624;700.02770996;999.89544678;114.63439941;0.00000000
 1625;700.02880859;999.92126465;114.62348938;0.00000000
 1626;700.02984619;999.85424805;114.59893799;0.00000000
 1627;700.03094482;999.88037109;114.58531189;0.00000000
 1628;700.03198242;999.83947754;114.57440186;0.00000000
 1629;700.03302002;999.83203125;114.53620911;0.00000000
 1630;700.03405762;999.77252197;114.50076294;0.00000000
 1631;700.03515625;999.62896729;114.50349426;0.00000000
 1632;700.03619385;999.60144043;114.47349548;0.00000000
 1633;700.03729248;999.44567871;114.43803406;0.00000000
 1634;700.03833008;999.35711670;114.43260193;0.00000000
 1635;700.03936768;999.25622559;114.38076782;0.00000000
 1636;700.04046631;999.02612305;114.33985901;0.00000000
 1637;700.04150391;998.77075195;114.31530762;0.00000000
 1638;700.04254150;998.44079590;114.26350403;0.00000000
 1639;700.04364014;998.19293213;114.20895386;0.00000000
 1640;700.04467773;997.88146973;114.16259766;0.00000000
 1641;700.04571533;997.47570801;114.12440491;0.00000000
 1642;700.04681396;997.14648438;114.04804993;0.00000000
 1643;700.04785156;996.63635254;113.99896240;0.00000000
 1644;700.04888916;996.10095215;113.95805359;0.00000000
 1645;700.04998779;995.58666992;113.86260986;0.00000000
 1646;700.05816650;991.03594971;113.40989685;0.00000000
 1647;700.06561279;986.12982178;112.91354370;0.00000000
 1648;700.07299805;980.73168945;112.35174561;0.00000000
 1649;700.08038330;975.32489014;111.82266235;0.00000000
 1650;700.08776855;969.66931152;111.21452332;0.00000000
 1651;700.09515381;964.05023193;110.59271240;0.00000000
 1652;700.10345459;957.80273438;109.88636780;0.00000000
 1653;700.11083984;952.35388184;109.19639587;0.00000000
 1654;700.11822510;947.11645508;108.52551270;0.00000000
 1655;700.12567139;942.15118408;107.80007935;0.00000000
 1656;700.13311768;937.16156006;107.06100464;0.00000000
 1657;700.14050293;932.41448975;106.32194519;0.00000000
 1658;700.14788818;927.49029541;105.58558655;0.00000000
 1659;700.15533447;922.51177979;104.80834961;0.00000000
 1660;700.16271973;917.37329102;104.03382874;0.00000000
 1661;700.17016602;911.91876221;103.23750305;0.00000000
 1662;700.17755127;906.52502441;102.44389343;0.00000000
 1663;700.18499756;901.29101563;101.62300110;0.00000000
 1664;700.19348145;895.19641113;100.70121765;0.00000000
 1665;700.20086670;889.88555908;99.91305542;0.00000000
 1666;700.20825195;884.52355957;99.07035828;0.00000000
 1667;700.21563721;879.21203613;98.22766113;0.00000000
 1668;700.22308350;873.74127197;97.38769531;0.00000000
 1669;700.23046875;868.38208008;96.53134155;0.00000000
 1670;700.23785400;863.08795166;95.66139221;0.00000000
 1671;700.24523926;857.70959473;94.79687500;0.00000000
 1672;700.25262451;852.37786865;93.92144775;0.00000000
 1673;700.26000977;846.98602295;93.04602051;0.00000000
 1674;700.26849365;841.02288818;92.02333069;0.00000000
 1675;700.27593994;835.90747070;91.16699219;0.00000000
 1676;700.28332520;830.79522705;90.27792358;0.00000000
 1677;700.29071045;825.40966797;89.39431763;0.00000000
 1678;700.29815674;820.19140625;88.51889038;0.00000000
 1679;700.30554199;815.18511963;87.62165833;0.00000000
 1680;700.31292725;810.37530518;86.75714111;0.00000000
 1681;700.32037354;805.43103027;86.02079773;0.00000000
 1682;700.32775879;800.40332031;85.34716797;0.00000000
 1683;700.33514404;795.50933838;84.59175110;0.00000000
 1684;700.34259033;790.63256836;83.81994629;0.00000000
 1685;700.35107422;785.00012207;82.89271545;0.00000000
 1686;700.35845947;780.22613525;82.05273438;0.00000000
 1687;700.36584473;775.62396240;81.24005127;0.00000000
 1688;700.37329102;771.06323242;80.35916138;0.00000000
 1689;700.38067627;766.45312500;79.49465942;0.00000000
 1690;700.38806152;761.91705322;78.60014343;0.00000000
 1691;700.39544678;757.48315430;77.72743225;0.00000000
 1692;700.40289307;753.15075684;76.81382751;0.00000000
 1693;700.41027832;748.95294189;75.95748901;0.00000000
 1694;700.41772461;744.55847168;75.07934570;0.00000000
 1695;700.42510986;740.30883789;74.18482971;0.00000000
 1696;700.43255615;736.12579346;73.27667236;0.00000000
 1697;700.44000244;731.95837402;72.38760376;0.00000000
 1698;700.44842529;727.21130371;71.35400391;0.00000000
 1699;700.45581055;723.03179932;70.41859436;0.00000000
 1700;700.46325684;718.93896484;69.52134705;0.00000000
 1701;700.47064209;714.95465088;68.60227966;0.00000000
 1702;700.47808838;710.94720459;67.69412231;0.00000000
 1703;700.48547363;706.90008545;66.80780029;0.00000000
 1704;700.49291992;702.78454590;65.84237671;0.00000000
 1705;700.50030518;698.88708496;64.94239807;0.00000000
 1706;700.50769043;694.73693848;64.01788330;0.00000000
 1707;700.51507568;690.92413330;63.08791733;0.00000000
 1708;700.52355957;686.31988525;62.04613113;0.00000000
 1709;700.53094482;682.42102051;61.15980148;0.00000000
 1710;700.53833008;678.41998291;60.27073669;0.00000000
 1711;700.54571533;674.39538574;59.34622192;0.00000000
 1712;700.55316162;670.53228760;58.36443710;0.00000000
 1713;700.56060791;666.56011963;57.47537613;0.00000000
 1714;700.56799316;662.55279541;56.56176758;0.00000000
 1715;700.57537842;658.83410645;55.64816284;0.00000000
 1716;700.58276367;654.95294189;54.72092056;0.00000000
 1717;700.59020996;651.04949951;53.78822327;0.00000000
 1718;700.59759521;647.18493652;52.89916229;0.00000000
 1719;700.60607910;642.81384277;51.82737732;0.00000000
 1720;700.61346436;639.13262939;50.90831757;0.00000000
 1721;700.62084961;635.49291992;50.02198410;0.00000000
 1722;700.62823486;631.70269775;49.08383179;0.00000000
 1723;700.63568115;627.97021484;48.17022705;0.00000000
 1724;700.64306641;624.35729980;47.25389481;0.00000000
 1725;700.65045166;620.60626221;46.35665131;0.00000000
 1726;700.65789795;616.75756836;45.43213654;0.00000000
 1727;700.66528320;613.11718750;44.53489304;0.00000000
 1728;700.67266846;609.57208252;43.59128952;0.00000000
 1729;700.68005371;606.15173340;42.71586227;0.00000000
 1730;700.68750000;602.71417236;41.85407257;0.00000000
 1731;700.69598389;598.63671875;40.78229141;0.00000000
 1732;700.70336914;594.98529053;39.90959167;0.00000000
 1733;700.71075439;591.24951172;38.96871185;0.00000000
 1734;700.71820068;587.65374756;38.08237839;0.00000000
 1735;700.72558594;584.21325684;37.20967865;0.00000000
 1736;700.73303223;580.71551514;36.34243774;0.00000000
 1737;700.74041748;577.20587158;35.45882797;0.00000000
 1738;700.74780273;573.69085693;34.56158447;0.00000000
 1739;700.75518799;570.14410400;33.71070480;0.00000000
 1740;700.76257324;566.64727783;32.82709885;0.00000000
 1741;700.77001953;563.06054688;31.92712784;0.00000000
 1742;700.77850342;559.05047607;30.95624924;0.00000000
 1743;700.78588867;555.81164551;30.09173203;0.00000000
 1744;700.79327393;552.42962646;29.25448990;0.00000000
 1745;700.80065918;549.15295410;28.42542458;0.00000000
 1746;700.80810547;545.73120117;27.51727295;0.00000000
 1747;700.81555176;542.47930908;26.67730141;0.00000000
 1748;700.82293701;539.23516846;25.83187485;0.00000000
 1749;700.83038330;535.89337158;25.00008392;0.00000000
 1750;700.83770752;532.48217773;24.10011292;0.00000000
 1751;700.84515381;529.10430908;23.26014137;0.00000000
 1752;700.85253906;526.04492188;22.41471481;0.00000000
 1753;700.86102295;522.25158691;21.49565315;0.00000000
 1754;700.86840820;519.08245850;20.64750099;0.00000000
 1755;700.87585449;515.93389893;19.79389191;0.00000000
 1756;700.88323975;512.52667236;18.96482849;0.00000000
 1757;700.89062500;509.25076294;18.14394569;0.00000000
 1758;700.89801025;506.15499878;17.33942795;0.00000000
 1759;700.90545654;503.13821411;16.53763580;0.00000000
 1760;700.91284180;499.99600220;15.70584393;0.00000000
 1761;700.92028809;496.94534302;14.92586994;0.00000000
 1762;700.92767334;493.92611694;14.09135151;0.00000000
 1763;700.93511963;490.80200195;13.28683376;0.00000000
 1764;700.94250488;487.70697021;12.49322319;0.00000000
 1765;700.95092773;483.97244263;11.59052563;0.00000000
 1766;700.95837402;480.72808838;10.75600815;0.00000000
 1767;700.96582031;477.85327148;9.99785137;0.00000000
 1768;700.97320557;474.84185791;9.21242237;0.00000000
 1769;700.98065186;471.93731689;8.44335747;0.00000000
 1770;700.98803711;468.81243896;7.67974567;0.00000000
 1771;700.99548340;465.62713623;6.86431789;0.00000000
 1772;701.00292969;462.51821899;6.10616112;0.00000000
 1773;701.01031494;459.47921753;5.32073307;0.00000000
 1774;701.01770020;456.47256470;4.56803036;0.00000000
 1775;701.02508545;453.39434814;3.81260133;0.00000000
 1776;701.03253174;450.22885132;3.03535438;0.00000000
 1777;701.04101563;446.42904663;2.23901677;0.00000000
 1778;701.04840088;443.29119873;1.49722314;0.00000000
 1779;701.05584717;440.33786011;0.74997520;0.00000000
 1780;701.06323242;437.25527954;0.04908919;0.00000000
 1781;701.07061768;434.15542603;-0.68452287;0.00000000
 1782;701.07806396;431.10409546;-1.40449917;0.00000000
 1783;701.08544922;428.07305908;-2.06993175;0.00000000
 1784;701.09289551;424.98141479;-2.80627108;0.00000000
 1785;701.10028076;422.07150269;-3.46352196;0.00000000
 1786;701.10772705;419.25158691;-4.16713524;0.00000000
 1787;701.11511230;416.31631470;-4.83529472;0.00000000
 1788;701.12249756;413.35095215;-5.48163700;0.00000000
 1789;701.13098145;410.02801514;-6.21252251;0.00000000
 1790;701.13842773;407.07980347;-6.85340977;0.00000000
 1791;701.14581299;404.15930176;-7.45611763;0.00000000
 1792;701.15325928;401.23217773;-8.07246113;0.00000000
 1793;701.16064453;398.54574585;-8.65335083;0.00000000
 1794;701.16802979;395.74438477;-9.20696926;0.00000000
 1795;701.17547607;392.86349487;-9.76876831;0.00000000
 1796;701.18286133;389.88909912;-10.28420544;0.00000000
 1797;701.19030762;387.02801514;-10.74510002;0.00000000
 1798;701.19769287;384.32989502;-11.17872143;0.00000000
 1799;701.20513916;381.59918213;-11.57416344;0.00000000
 1800;701.21252441;379.05462646;-11.89597130;0.00000000
 1801;701.22100830;376.07962036;-12.19868851;0.00000000
 1802;701.22845459;373.08316040;-12.35413742;0.00000000
 1803;701.23583984;370.11077881;-12.43322563;0.00000000
 1804;701.24328613;367.75268555;-12.41959000;0.00000000
 1805;701.25067139;365.43530273;-12.34322929;0.00000000
 1806;701.25811768;363.04666138;-12.23414135;0.00000000
 1807;701.26550293;360.76464844;-12.11141872;0.00000000
 1808;701.27288818;358.65142822;-11.99414921;0.00000000
 1809;701.28033447;356.72171021;-11.84688187;0.00000000
 1810;701.28771973;354.76123047;-11.69415951;0.00000000
 1811;701.29510498;352.66531372;-11.47053051;0.00000000
 1812;701.30255127;351.03735352;-11.25235558;0.00000000
 1813;701.31103516;349.17477417;-10.99600124;0.00000000
 1814;701.31842041;347.84793091;-10.78328037;0.00000000
 1815;701.32580566;346.52554321;-10.55692387;0.00000000
 1816;701.33325195;345.02258301;-10.28147888;0.00000000
 1817;701.34063721;343.70837402;-10.00876045;0.00000000
 1818;701.34808350;342.63583374;-9.78513145;0.00000000
 1819;701.35546875;341.16033936;-9.52059460;0.00000000
 1820;701.36291504;339.73583984;-9.21242332;0.00000000
 1821;701.37030029;338.50357056;-8.92061520;0.00000000
 1822;701.37768555;337.57659912;-8.65062428;0.00000000
 1823;701.38513184;336.58447266;-8.32063389;0.00000000
 1824;701.39257813;335.59472656;-8.00700855;0.00000000
 1825;701.40100098;334.05252075;-7.60611248;0.00000000
 1826;701.40838623;332.40374756;-7.30066776;0.00000000
 1827;701.41577148;331.19342041;-6.93522549;0.00000000
 1828;701.42321777;329.75082397;-6.53705692;0.00000000
 1829;701.43066406;328.26013184;-6.20161343;0.00000000
 1830;701.43804932;326.67712402;-5.81708050;0.00000000
 1831;701.44543457;324.93524170;-5.44618416;0.00000000
 1832;701.45288086;323.30654907;-5.05619717;0.00000000
 1833;701.46026611;321.95568848;-4.66620922;0.00000000
 1834;701.46771240;321.15017700;-4.23804188;0.00000000
 1835;701.47509766;320.04046631;-3.83987331;0.00000000
 1836;701.48254395;318.44692993;-3.38988805;0.00000000
 1837;701.49096680;316.44241333;-2.89081359;0.00000000
 1838;701.49835205;314.65744019;-2.42719269;0.00000000
 1839;701.50579834;312.74670410;-1.99084342;0.00000000
 1840;701.51318359;310.91784668;-1.55176699;0.00000000
 1841;701.52056885;309.16107178;-1.07451010;0.00000000
 1842;701.52801514;307.46362305;-0.66270542;0.00000000
 1843;701.53546143;306.08898926;-0.21272039;0.00000000
 1844;701.54284668;304.73568726;0.16908526;0.00000000
 1845;701.55023193;302.92150879;0.57270837;0.00000000
 1846;701.55761719;301.17800903;0.96269536;0.00000000
 1847;701.56506348;299.96240234;1.37177253;0.00000000
 1848;701.57348633;298.21646118;1.76176000;0.00000000
 1849;701.58093262;296.78656006;2.09174895;0.00000000
 1850;701.58831787;295.37435913;2.45446420;0.00000000
 1851;701.59576416;293.86746216;2.77627158;0.00000000
 1852;701.60314941;292.58544922;3.11444259;0.00000000
 1853;701.61053467;291.05398560;3.41988683;0.00000000
 1854;701.61798096;289.31271362;3.61897111;0.00000000
 1855;701.62536621;287.18969727;3.81805539;0.00000000
 1856;701.63281250;285.23818970;4.11531830;0.00000000
 1857;701.64025879;283.11843872;4.35803795;0.00000000
 1858;701.64764404;281.48562622;4.54075909;0.00000000
 1859;701.65509033;279.56912231;4.81893158;0.00000000
 1860;701.66351318;277.45916748;5.11346722;0.00000000
 1861;701.67095947;275.55471802;5.38345814;0.00000000
 1862;701.67834473;273.91995239;5.54163456;0.00000000
 1863;701.68572998;272.50247192;5.79253578;0.00000000
 1864;701.69317627;270.85815430;5.97798443;0.00000000
 1865;701.70056152;269.03549194;6.24252033;0.00000000
 1866;701.70794678;267.42132568;6.42524147;0.00000000
 1867;701.71539307;265.70864868;6.63796234;0.00000000
 1868;701.72277832;264.21487427;6.79068470;0.00000000
 1869;701.73016357;262.48712158;6.90522575;0.00000000
 1870;701.73754883;260.66256714;7.04158497;0.00000000
 1871;701.74499512;258.92941284;7.21612453;0.00000000
 1872;701.75347900;256.86093140;7.36339283;0.00000000
 1873;701.76086426;255.26905823;7.52702332;0.00000000
 1874;701.76824951;253.69529724;7.73156261;0.00000000
 1875;701.77569580;252.35246277;7.80246925;0.00000000
 1876;701.78308105;250.89578247;7.82974052;0.00000000
 1877;701.79046631;249.45747375;7.98791790;0.00000000
 1878;701.79791260;247.56433105;8.11882210;0.00000000
 1879;701.80529785;246.11085510;8.25790882;0.00000000
 1880;701.81268311;244.56344604;8.33972454;0.00000000
 1881;701.82006836;242.94015503;8.42972088;0.00000000
 1882;701.82855225;240.78483582;8.44335747;0.00000000
 1883;701.83593750;238.90795898;8.54699039;0.00000000
 1884;701.84332275;237.18238831;8.60971546;0.00000000
 1885;701.85076904;235.49490356;8.62880516;0.00000000
 1886;701.85815430;233.54307556;8.68880367;0.00000000
 1887;701.86560059;231.66278076;8.68607616;0.00000000
 1888;701.87298584;230.21902466;8.75152874;0.00000000
 1889;701.88037109;228.79508972;8.75152874;0.00000000
 1890;701.88781738;227.30488586;8.75425625;0.00000000
 1891;701.89520264;225.73937988;8.75698280;0.00000000
 1892;701.90258789;224.13380432;8.76789188;0.00000000
 1893;701.91107178;222.34190369;8.78152752;0.00000000
 1894;701.91845703;220.78919983;8.77607346;0.00000000
 1895;701.92590332;218.83505249;8.74061966;0.00000000
 1896;701.93328857;216.93048096;8.68880367;0.00000000
 1897;701.94067383;215.11430359;8.66698647;0.00000000
 1898;701.94812012;213.52183533;8.64244175;0.00000000
 1899;701.95550537;211.84864807;8.59062481;0.00000000
 1900;701.96289063;210.18315125;8.55244446;0.00000000
 1901;701.97027588;208.62278748;8.48153782;0.00000000
 1902;701.97772217;206.94808960;8.42972088;0.00000000
 1903;701.98510742;205.13098145;8.39154053;0.00000000
 1904;701.99255371;203.60838318;8.27972603;0.00000000
 1905;702.00097656;201.97344971;8.21154690;0.00000000
 1906;702.00836182;200.66491699;8.15427589;0.00000000
 1907;702.01580811;199.43415833;8.03700638;0.00000000
 1908;702.02319336;197.80599976;7.99882603;0.00000000
 1909;702.03063965;195.90603638;7.88973904;0.00000000
 1910;702.03802490;194.25796509;7.79428768;0.00000000
 1911;702.04541016;192.48020935;7.71792603;0.00000000
 1912;702.05279541;190.94024658;7.60338497;0.00000000
 1913;702.06024170;189.51324463;7.49157047;0.00000000
 1914;702.06762695;187.88079834;7.31157589;0.00000000
 1915;702.07507324;186.40055847;7.23248768;0.00000000
 1916;702.08355713;184.71252441;7.11794662;0.00000000
 1917;702.09094238;183.22428894;6.96795082;0.00000000
 1918;702.09832764;181.66145325;6.85340977;0.00000000
 1919;702.10571289;179.94056702;6.75795841;0.00000000
 1920;702.11309814;178.24748230;6.60796356;0.00000000
 1921;702.12054443;176.60350037;6.49069405;0.00000000
 1922;702.12792969;175.25570679;6.35433483;0.00000000
 1923;702.13537598;173.87487793;6.21524906;0.00000000
 1924;702.14276123;172.56666565;6.09797955;0.00000000
 1925;702.15014648;171.11471558;5.96434784;0.00000000
 1926;702.15759277;169.68588257;5.79798985;0.00000000
 1927;702.16607666;168.16914368;5.61254120;0.00000000
 1928;702.17346191;166.76661682;5.50072670;0.00000000
 1929;702.18090820;165.17906189;5.29891586;0.00000000
 1930;702.18829346;163.73950195;5.17891979;0.00000000
 1931;702.19573975;162.45367432;5.01256180;0.00000000
 1932;702.20312500;161.50158691;4.89529228;0.00000000
 1933;702.21057129;160.13635254;4.73711586;0.00000000
 1934;702.21795654;158.33309937;4.57621193;0.00000000
 1935;702.22540283;156.88929749;4.43167210;0.00000000
 1936;702.23278809;155.42742920;4.26804066;0.00000000
 1937;702.24017334;154.40251160;4.08804703;0.00000000
 1938;702.24755859;153.52316284;3.94350600;0.00000000
 1939;702.25500488;152.46725464;3.76351190;0.00000000
 1940;702.26342773;151.11434937;3.58624482;0.00000000
 1941;702.27087402;149.86605835;3.41170526;0.00000000
 1942;702.27825928;148.86413574;3.22898412;0.00000000
 1943;702.28564453;147.51271057;3.10353351;0.00000000
 1944;702.29309082;146.06225586;2.93717551;0.00000000
 1945;702.30047607;144.70703125;2.74081826;0.00000000
 1946;702.30792236;143.57055664;2.60718656;0.00000000
 1947;702.31530762;142.54692078;2.42719245;0.00000000
 1948;702.32269287;141.04319763;2.25810695;0.00000000
 1949;702.33013916;139.70646667;2.09447598;0.00000000
 1950;702.33752441;138.44114685;1.92266345;0.00000000
 1951;702.34600830;136.97801208;1.73994231;0.00000000
 1952;702.35339355;135.76618958;1.54085803;0.00000000
 1953;702.36083984;134.77894592;1.40449882;0.00000000
 1954;702.36822510;133.92201233;1.24086785;0.00000000
 1955;702.37567139;132.87591553;1.06087375;0.00000000
 1956;702.38305664;131.78691101;0.88906145;0.00000000
 1957;702.39044189;130.94281006;0.73633933;0.00000000
 1958;702.39788818;129.66484070;0.54816365;0.00000000
 1959;702.40527344;128.39550781;0.37635112;0.00000000
 1960;702.41271973;127.08139038;0.17726684;0.00000000
 1961;702.42010498;126.10900879;0.03545332;0.00000000
 1962;702.42749023;124.52027130;-0.10908747;0.00000000
 1963;702.43597412;123.47183990;-0.30817175;0.00000000
 1964;702.44335938;122.42008972;-0.47725701;0.00000000
 1965;702.45074463;121.42339325;-0.64361525;0.00000000
 1966;702.45819092;120.23217010;-0.79906464;0.00000000
 1967;702.46551514;119.32573700;-0.99814892;0.00000000
 1968;702.47296143;118.58305359;-1.14541674;0.00000000
 1969;702.48034668;117.52384186;-1.33631957;0.00000000
 1970;702.48773193;116.54115295;-1.47540593;0.00000000
 1971;702.49511719;115.88798523;-1.64721835;0.00000000
 1972;702.50250244;114.95346832;-1.79448628;0.00000000
 1973;702.51098633;113.88820648;-1.97448027;0.00000000
 1974;702.51837158;112.92480469;-2.11902094;0.00000000
 1975;702.52581787;112.17958069;-2.27447033;0.00000000
 1976;702.53320313;111.56316376;-2.44628286;0.00000000
 1977;702.54058838;111.04589081;-2.58809638;0.00000000
 1978;702.54797363;110.12461853;-2.75990891;0.00000000
 1979;702.55541992;109.14887238;-2.91263103;0.00000000
 1980;702.56280518;108.31590271;-3.07626200;0.00000000
 1981;702.57019043;107.41007233;-3.25625610;0.00000000
 1982;702.57763672;106.54788208;-3.43897748;0.00000000
 1983;702.58502197;105.74881744;-3.58079076;0.00000000
 1984;702.59350586;104.74149323;-3.73078585;0.00000000
 1985;702.60089111;103.70331573;-3.88896251;0.00000000
 1986;702.60833740;103.08926392;-4.05259323;0.00000000
 1987;702.61572266;102.15088654;-4.21622467;0.00000000
 1988;702.62310791;101.62843323;-4.33894730;0.00000000
 1989;702.63055420;100.89391327;-4.49985123;0.00000000
 1990;702.63800049;100.31936646;-4.66075516;0.00000000
 1991;702.64538574;99.40241241;-4.79984188;0.00000000
 1992;702.65283203;98.58827972;-4.98801708;0.00000000
 1993;702.66021729;97.90226746;-5.09710407;0.00000000
 1994;702.66760254;96.86894226;-5.26891708;0.00000000
 1995;702.67498779;95.90981293;-5.39982224;0.00000000
 1996;702.68347168;95.22790527;-5.59345150;0.00000000
 1997;702.69085693;94.62754822;-5.70799351;0.00000000
 1998;702.69824219;94.06520081;-5.84980679;0.00000000
 1999;702.70562744;93.61818695;-5.99162006;0.00000000
 2000;702.71307373;92.77621460;-6.11979771;0.00000000
 2001;702.72045898;91.83172607;-6.26979351;0.00000000
 2002;702.72784424;91.04476929;-6.41433334;0.00000000
 2003;702.73522949;90.08956146;-6.56160164;0.00000000
 2004;702.74267578;89.28549194;-6.69523335;0.00000000
 2005;702.75012207;88.45412445;-6.83977413;0.00000000
 2006;702.75750732;87.81919861;-6.95704269;0.00000000
 2007;702.76599121;87.24108124;-7.13703728;0.00000000
 2008;702.77337646;86.82889557;-7.26794147;0.00000000
 2009;702.78076172;86.38029480;-7.38521099;0.00000000
 2010;702.78814697;85.80130768;-7.51066113;0.00000000
 2011;702.79559326;85.04143524;-7.67974663;0.00000000
 2012;702.80297852;84.57046509;-7.78065205;0.00000000
 2013;702.81036377;83.80567169;-7.92246532;0.00000000
 2014;702.81774902;83.29183960;-8.03973484;0.00000000
 2015;702.82519531;82.78445435;-8.17609406;0.00000000
 2016;702.83258057;82.15029144;-8.30154419;0.00000000
 2017;702.84106445;81.43079376;-8.42154026;0.00000000
 2018;702.84844971;80.96116638;-8.57426262;0.00000000
 2019;702.85583496;80.31308746;-8.68062305;0.00000000
 2020;702.86328125;79.85801697;-8.78698254;0.00000000
 2021;702.87066650;79.34098053;-8.94515896;0.00000000
 2022;702.87805176;79.10019684;-9.04879284;0.00000000
 2023;702.88543701;78.48330688;-9.17151546;0.00000000
 2024;702.89288330;78.09767914;-9.26969433;0.00000000
 2025;702.90026855;77.68045807;-9.39241695;0.00000000
 2026;702.90771484;77.24492645;-9.52059460;0.00000000
 2027;702.91510010;76.51769257;-9.65149975;0.00000000
 2028;702.92352295;75.75723267;-9.76604176;0.00000000
 2029;702.93096924;75.42447662;-9.87785625;0.00000000
 2030;702.93835449;75.00823975;-9.99785137;0.00000000
 2031;702.94573975;74.88877106;-10.10693932;0.00000000
 2032;702.95318604;74.17859650;-10.22420788;0.00000000
 2033;702.96057129;73.60217285;-10.31965923;0.00000000
 2034;702.96801758;72.89807892;-10.44783688;0.00000000
 2035;702.97540283;72.42680359;-10.56237888;0.00000000
 2036;702.98284912;71.97488403;-10.67146587;0.00000000
 2037;702.99023438;71.30885315;-10.76146317;0.00000000
 2038;702.99761963;70.94857788;-10.87055016;0.00000000
 2039;703.00500488;70.60627747;-10.99600124;0.00000000
 2040;703.01348877;69.91939545;-11.10508823;0.00000000
 2041;703.02087402;69.36190033;-11.17326736;0.00000000
 2042;703.02825928;68.75207520;-11.28508186;0.00000000
 2043;703.03564453;68.21633911;-11.38053322;0.00000000
 2044;703.04309082;67.68483734;-11.50325680;0.00000000
 2045;703.05047607;67.38576508;-11.64234257;0.00000000
 2046;703.05786133;66.86534882;-11.68597794;0.00000000
 2047;703.06524658;66.46588898;-11.80597401;0.00000000
 2048;703.07269287;66.06771088;-11.94233322;0.00000000
 2049;703.08007813;65.80368042;-12.02960300;0.00000000
 2050;703.08856201;65.41535187;-12.13596344;0.00000000
 2051;703.09594727;65.15579987;-12.22868729;0.00000000
 2052;703.10333252;64.95382690;-12.31868458;0.00000000
 2053;703.11071777;64.32968903;-12.38140965;0.00000000
 2054;703.11816406;63.86635208;-12.49867821;0.00000000
 2055;703.12554932;63.56334305;-12.61322021;0.00000000
 2056;703.13293457;63.28590393;-12.67867279;0.00000000
 2057;703.14031982;62.97933197;-12.78775978;0.00000000
 2058;703.14776611;62.64196777;-12.88593864;0.00000000
 2059;703.15515137;62.32211685;-12.98411655;0.00000000
 2060;703.16259766;61.72128677;-13.03047848;0.00000000
 2061;703.17108154;61.35962677;-13.15865612;0.00000000
 2062;703.17846680;60.95164490;-13.26501656;0.00000000
 2063;703.18591309;60.60803223;-13.33865070;0.00000000
 2064;703.19329834;60.12173462;-13.41501141;0.00000000
 2065;703.20068359;59.90063477;-13.48319149;0.00000000
 2066;703.20812988;59.56113815;-13.57318783;0.00000000
 2067;703.21551514;59.40711594;-13.63591385;0.00000000
 2068;703.22290039;58.93745422;-13.72318363;0.00000000
 2069;703.23028564;58.61275864;-13.81590748;0.00000000
 2070;703.23773193;58.16424179;-13.87863255;0.00000000
 2071;703.24511719;58.00164032;-13.94681263;0.00000000
 2072;703.25256348;57.87071228;-14.05589962;0.00000000
 2073;703.26098633;57.29615784;-14.12680626;0.00000000
 2074;703.26843262;56.92062759;-14.19771290;0.00000000
 2075;703.27581787;56.59208298;-14.27952862;0.00000000
 2076;703.28326416;56.27642059;-14.36407089;0.00000000
 2077;703.29064941;55.90417862;-14.41588783;0.00000000
 2078;703.29809570;55.77840424;-14.50861168;0.00000000
 2079;703.30548096;55.37145615;-14.58224583;0.00000000
 2080;703.31286621;55.09422684;-14.67496967;0.00000000
 2081;703.32031250;54.71699142;-14.75678539;0.00000000
 2082;703.32769775;54.57289505;-14.83041954;0.00000000
 2083;703.33514404;54.36322021;-14.90678024;0.00000000
 2084;703.34252930;54.19770432;-14.95586967;0.00000000
 2085;703.35101318;53.84684372;-15.05132103;0.00000000
 2086;703.35839844;53.43661118;-15.08950138;0.00000000
 2087;703.36578369;53.14348984;-15.17404461;0.00000000
 2088;703.37316895;52.93239594;-15.24767876;0.00000000
 2089;703.38055420;52.68336487;-15.26131439;0.00000000
 2090;703.38793945;52.29438400;-15.34040260;0.00000000
 2091;703.39532471;52.25488281;-15.39767361;0.00000000
 2092;703.40277100;51.90671539;-15.48221588;0.00000000
 2093;703.41015625;51.57806015;-15.54494095;0.00000000
 2094;703.41754150;51.36874390;-15.60493946;0.00000000
 2095;703.42602539;51.05374908;-15.66766453;0.00000000
 2096;703.43341064;50.95389938;-15.73857117;0.00000000
 2097;703.44085693;50.79550934;-15.79856968;0.00000000
 2098;703.44824219;50.59326172;-15.88038445;0.00000000
 2099;703.45562744;50.35128784;-15.97310925;0.00000000
 2100;703.46301270;50.06206894;-15.99492645;0.00000000
 2101;703.47045898;49.87855530;-16.05765152;0.00000000
 2102;703.47784424;49.73300171;-16.09583092;0.00000000
 2103;703.48522949;49.42273712;-16.15037537;0.00000000
 2104;703.49261475;49.33831024;-16.21310043;0.00000000
 2105;703.50000000;49.30269241;-16.27309799;0.00000000
 2106;703.50848389;49.31266785;-16.36582184;0.00000000
 2107;703.51586914;49.02281570;-16.42309189;0.00000000
 2108;703.52331543;48.70794678;-16.46672821;0.00000000
 2109;703.53070068;48.45506668;-16.51854324;0.00000000
 2110;703.53814697;48.13734818;-16.56763458;0.00000000
 2111;703.54553223;48.03276825;-16.63308716;0.00000000
 2112;703.55291748;47.70478821;-16.71217346;0.00000000
 2113;703.56030273;47.57021332;-16.71490097;0.00000000
 2114;703.56774902;47.16125488;-16.76126480;0.00000000
 2115;703.57513428;47.05064011;-16.87034988;0.00000000
 2116;703.58251953;47.05727768;-16.88125992;0.00000000
 2117;703.59100342;46.64374924;-16.96034813;0.00000000
 2118;703.59844971;46.46472931;-17.00671005;0.00000000
 2119;703.60559082;46.36229324;-17.03125381;0.00000000
 2120;703.61303711;46.20152664;-17.07216263;0.00000000
 2121;703.62042236;46.25981903;-17.13488770;0.00000000
 2122;703.62780762;46.08653259;-17.19761276;0.00000000
 2123;703.63525391;45.89144516;-17.25215530;0.00000000
 2124;703.64263916;45.64709473;-17.29851913;0.00000000
 2125;703.65008545;45.58868408;-17.36124420;0.00000000
 2126;703.65850830;45.45017624;-17.39124298;0.00000000
 2127;703.66595459;45.39928818;-17.43760490;0.00000000
 2128;703.67333984;45.05610275;-17.52214813;0.00000000
 2129;703.68072510;44.91157150;-17.54669189;0.00000000
 2130;703.68811035;44.73614883;-17.59305573;0.00000000
 2131;703.69555664;44.19169617;-17.61759949;0.00000000
 2132;703.70379639;44.13145065;-17.67214203;0.00000000
 2133;703.71014404;43.90629196;-17.72668648;0.00000000
 2134;703.71752930;43.84348679;-17.80577469;0.00000000
 2135;703.72601318;43.63996124;-17.82213783;0.00000000
 2136;703.73345947;43.51430511;-17.86031723;0.00000000
 2137;703.74084473;43.47407150;-17.90122604;0.00000000
 2138;703.74822998;43.31650543;-17.92576981;0.00000000
 2139;703.75567627;43.11191559;-18.00485992;0.00000000
 2140;703.76306152;43.09348679;-17.99122238;0.00000000
 2141;703.77044678;42.74864578;-18.03213120;0.00000000
 2142;703.77783203;42.64624786;-18.12212753;0.00000000
 2143;703.78527832;42.68905640;-18.11667252;0.00000000
 2144;703.79266357;42.42371368;-18.16849136;0.00000000
 2145;703.80004883;42.17759323;-18.20939636;0.00000000
 2146;703.80749512;41.88592148;-18.26121521;0.00000000
 2147;703.81591797;41.89937592;-18.30757523;0.00000000
 2148;703.82336426;41.77745438;-18.32121277;0.00000000
 2149;703.83074951;41.63863373;-18.38939285;0.00000000
 2150;703.83819580;41.55957413;-18.43302536;0.00000000
 2151;703.84564209;41.30456161;-18.45211792;0.00000000
 2152;703.85302734;41.21448135;-18.49575233;0.00000000
 2153;703.86047363;41.17743301;-18.55574989;0.00000000
 2154;703.86785889;41.13361740;-18.60756683;0.00000000
 2155;703.87524414;41.24142075;-18.65120125;0.00000000
 2156;703.88262939;40.87503815;-18.65665436;0.00000000
 2157;703.89007568;40.70230103;-18.70847321;0.00000000
 2158;703.89855957;40.60614014;-18.73574448;0.00000000
 2159;703.90594482;40.43078232;-18.77665138;0.00000000
 2160;703.91339111;40.41728210;-18.81483269;0.00000000
 2161;703.92077637;40.14142227;-18.84755707;0.00000000
 2162;703.92816162;40.14562988;-18.89664841;0.00000000
 2163;703.93560791;40.03252792;-18.90482903;0.00000000
 2164;703.94299316;39.86030197;-18.95119095;0.00000000
 2165;703.95043945;39.74291611;-18.98391724;0.00000000
 2166;703.95782471;39.73279953;-19.01118851;0.00000000
 2167;703.96527100;39.59509277;-19.06300545;0.00000000
 2168;703.97265625;39.42948151;-19.07936859;0.00000000
 2169;703.98004150;39.32718277;-19.11754990;0.00000000
 2170;703.98852539;39.25109100;-19.14482117;0.00000000
 2171;703.99591064;39.21895981;-19.19391060;0.00000000
 2172;704.00329590;39.16233063;-19.20754623;0.00000000
 2173;704.01074219;38.96862411;-19.26754379;0.00000000
 2174;704.01812744;38.92800522;-19.27845383;0.00000000
 2175;704.02551270;38.71388245;-19.29208946;0.00000000
 2176;704.03295898;38.56320953;-19.34390640;0.00000000
 2177;704.04034424;38.40315628;-19.40390396;0.00000000
 2178;704.04772949;38.40653610;-19.40390396;0.00000000
 2179;704.05511475;38.21592712;-19.42572212;0.00000000
 2180;704.06256104;38.07270432;-19.46935654;0.00000000
 2181;704.07098389;38.01255035;-19.47480965;0.00000000
 2182;704.07843018;37.89040375;-19.51571846;0.00000000
 2183;704.08581543;37.84888077;-19.54571724;0.00000000
 2184;704.09320068;37.81241608;-19.59753418;0.00000000
