Repository: darthsax/dilatometry-data-dp1000_heattreatment

File: 200305 09 Aus 1000°C 30 min iso 740°C 15 min iso 500°C 2h q.csv (part 5 of 11)
Test :,200305 09 Aus 1000°C 30 min iso 740°C 15 min iso 500°C 2h q
;Time;Temperature;Change in Length;HF Power
 2837;1900.51953125;983.85583496;99.26398468;2.37444448
 2838;1900.53649902;982.97546387;99.10308838;2.95592737
 2839;1900.55334473;982.10559082;98.87673187;4.11263657
 2840;1900.57031250;981.14434814;98.69400787;5.72397709
 2841;1900.58618164;980.49902344;98.50856018;7.30465126
 2842;1900.60290527;979.54486084;98.32038116;9.67301369
 2843;1900.61987305;978.61566162;98.12947845;12.55955219
 2844;1900.63684082;977.71331787;97.91403198;17.25492668
 2845;1900.65368652;976.82263184;97.76949310;21.54412270
 2846;1900.66955566;975.94586182;97.59767914;26.42236328
 2847;1900.68640137;975.21325684;97.39042664;32.19277954
 2848;1900.70324707;974.45574951;97.22405243;36.72914124
 2849;1900.72009277;973.74542236;97.09314728;42.50930023
 2850;1900.73706055;973.28466797;97.04133606;48.02769470
 2851;1900.75292969;972.84503174;96.94860840;51.66813660
 2852;1900.76989746;972.73516846;96.95951843;54.28373718
 2853;1900.78674316;972.72387695;96.95407867;54.61418915
 2854;1900.80358887;972.77154541;96.96498108;54.41855621
 2855;1900.82055664;972.81262207;96.92951965;54.36306381
 2856;1900.83630371;972.84411621;96.98679352;53.38349915
 2857;1900.85327148;972.94714355;96.99497223;52.81200027
 2858;1900.87023926;972.98645020;97.01953125;52.06389618
 2859;1900.88708496;972.94885254;97.03588104;51.64968109
 2860;1900.90393066;972.91186523;97.03588104;51.06930542
 2861;1900.91979980;972.88800049;96.98679352;50.43428040
 2862;1900.93664551;972.80822754;96.98677826;49.68454742
 2863;1900.95361328;972.58734131;96.94588470;48.84061432
 2864;1900.97045898;972.55218506;96.92132568;47.07722473
 2865;1900.98632813;972.33453369;96.87224579;45.32697296
 2866;1901.00317383;972.02453613;96.79861450;43.85124207
 2867;1901.02014160;971.61437988;96.76589203;42.34206772
 2868;1901.03710938;971.27087402;96.69770813;40.58078003
 2869;1901.05297852;970.75067139;96.59680176;39.16259384
 2870;1901.06982422;970.35235596;96.47135162;37.64598846
 2871;1901.08666992;969.73754883;96.36226654;36.70994186
 2872;1901.10351563;969.15020752;96.25045013;35.46398926
 2873;1901.12048340;968.62994385;96.09228516;34.33496857
 2874;1901.13635254;968.02868652;95.94228363;33.74583817
 2875;1901.15332031;967.39202881;95.81410217;32.91600800
 2876;1901.17016602;966.56268311;95.65047455;32.99693680
 2877;1901.18713379;965.89978027;95.49502563;32.81936264
 2878;1901.20288086;965.37359619;95.38321686;32.38753128
 2879;1901.21972656;964.53033447;95.18139648;32.45452881
 2880;1901.23669434;963.84558105;95.06412506;32.52786255
 2881;1901.25354004;963.23956299;94.89776611;32.49955750
 2882;1901.26953125;962.47937012;94.75595856;32.73275757
 2883;1901.28637695;961.76416016;94.55686951;32.80276871
 2884;1901.30322266;960.97088623;94.39869690;33.23929596
 2885;1901.32006836;960.25604248;94.24324799;33.41530609
 2886;1901.33703613;959.50451660;94.09870148;33.67812729
 2887;1901.35290527;958.82885742;93.94598389;34.03906250
 2888;1901.36987305;958.18316650;93.80142975;34.45120239
 2889;1901.38671875;957.42083740;93.62689972;35.21540451
 2890;1901.40356445;956.80761719;93.46054077;35.78959656
 2891;1901.42053223;956.12219238;93.31054688;36.54238129
 2892;1901.43640137;955.55688477;93.20146179;37.35007095
 2893;1901.45324707;954.85894775;93.02964783;38.44445801
 2894;1901.47021484;954.18731689;92.87965393;39.66343689
 2895;1901.48718262;953.71411133;92.79785156;40.16697311
 2896;1901.50292969;953.30957031;92.66966248;40.64433670
 2897;1901.51977539;952.72131348;92.57147980;41.70679474
 2898;1901.53674316;952.14483643;92.43511963;42.47221375
 2899;1901.55358887;951.70849609;92.31240082;43.42017746
 2900;1901.57055664;951.26965332;92.18967438;43.75239563
 2901;1901.58642578;950.86871338;92.08604431;44.08213043
 2902;1901.60327148;950.45385742;91.92786407;44.57146454
 2903;1901.62011719;950.03149414;91.84332275;45.23864365
 2904;1901.63708496;949.47222900;91.73150635;45.62309647
 2905;1901.65295410;948.94860840;91.61968231;46.03077316
 2906;1901.66979980;948.68994141;91.54333496;46.29214859
 2907;1901.68676758;948.14404297;91.41788483;46.57120514
 2908;1901.70349121;947.83837891;91.30332947;46.82939529
 2909;1901.72045898;947.21820068;91.20789337;47.09076309
 2910;1901.73632813;947.02459717;91.08516693;47.23310089
 2911;1901.75329590;946.54248047;91.02244568;47.45931244
 2912;1901.77014160;946.18072510;90.90789795;47.37057114
 2913;1901.78710938;945.87573242;90.82335663;47.28764343
 2914;1901.80285645;945.51470947;90.71154022;47.22341537
 2915;1901.81982422;945.05780029;90.59426117;47.35728455
 2916;1901.83666992;944.69354248;90.50154877;47.12944794
 2917;1901.85363770;944.23645020;90.43337250;47.16380310
 2918;1901.86950684;943.78576660;90.34064484;47.11190033
 2919;1901.88635254;943.33532715;90.24246979;47.06475830
 2920;1901.90319824;943.10754395;90.11701965;46.69136810
 2921;1901.92004395;942.75952148;89.98611450;46.43776703
 2922;1901.93701172;942.20471191;89.91520691;46.27555084
 2923;1901.95288086;941.89678955;89.78702545;46.10672760
 2924;1901.96972656;941.43658447;89.68067169;45.89842987
 2925;1901.98669434;940.91107178;89.53614044;45.88393402
 2926;1902.00354004;940.51342773;89.43249512;45.62644958
 2927;1902.02038574;940.08111572;89.29067993;45.22438431
 2928;1902.03625488;939.47906494;89.19250488;45.11747742
 2929;1902.05322266;939.02868652;89.07250977;45.11310577
 2930;1902.07006836;938.44958496;88.92523956;44.79442978
 2931;1902.08703613;937.90631104;88.78615570;44.80083084
 2932;1902.10388184;937.61260986;88.63615417;44.56179810
 2933;1902.11975098;937.04217529;88.52434540;44.36808777
 2934;1902.13659668;936.40222168;88.36889648;44.29137802
 2935;1902.15356445;935.93548584;88.27071381;44.06425858
 2936;1902.17041016;935.37133789;88.12889862;44.21459579
 2937;1902.18627930;934.86297607;87.97344971;44.24264908
 2938;1902.20324707;934.21997070;87.81528473;44.35478210
 2939;1902.22021484;933.57281494;87.65982819;44.26184845
 2940;1902.23706055;933.08477783;87.52074432;44.35528183
 2941;1902.25292969;932.60852051;87.40074921;44.34264374
 2942;1902.26989746;931.89007568;87.28893280;44.55444717
 2943;1902.28674316;931.22595215;87.16075897;44.79585648
 2944;1902.30371094;930.67834473;86.99984741;44.95395660
 2945;1902.31958008;930.05902100;86.90712738;45.11624146
 2946;1902.33642578;929.58288574;86.71622467;45.12131500
 2947;1902.35339355;929.07385254;86.54713440;45.07602310
 2948;1902.37036133;928.48547363;86.45169067;45.31639481
 2949;1902.38623047;927.93853760;86.31259918;45.47632217
 2950;1902.40295410;927.35717773;86.18169403;45.76290894
 2951;1902.41992188;926.79315186;85.99624634;45.91869736
 2952;1902.43688965;926.14434814;85.86534119;46.27385712
 2953;1902.45373535;925.57336426;85.72898102;46.56337357
 2954;1902.46960449;925.05914307;85.62535095;46.91278839
 2955;1902.48657227;924.52947998;85.43717957;47.19560242
 2956;1902.50341797;924.04748535;85.34444427;47.32843781
 2957;1902.52026367;923.43707275;85.20262909;47.92754364
 2958;1902.53723145;922.83728027;85.06081390;48.51103973
 2959;1902.55297852;922.39489746;84.96810150;48.71532822
 2960;1902.56994629;921.89636230;84.83446503;49.11443710
 2961;1902.58691406;921.47320557;84.69264984;49.33554077
 2962;1902.60363770;921.03302002;84.55357361;49.74739456
 2963;1902.61950684;920.42260742;84.43357849;50.06686401
 2964;1902.63647461;920.02758789;84.29720306;50.21772385
 2965;1902.65344238;919.49224854;84.20721436;50.40750504
 2966;1902.67028809;918.92687988;84.10631561;50.89562225
 2967;1902.68725586;918.55291748;83.97541046;50.92496872
 2968;1902.70300293;918.17224121;83.88267517;50.88914490
 2969;1902.71997070;917.71771240;83.76814270;50.99206543
 2970;1902.73681641;917.28918457;83.63996124;51.29785156
 2971;1902.75378418;916.84063721;83.52542114;51.15218353
 2972;1902.76965332;916.41864014;83.45451355;51.31513214
 2973;1902.78649902;916.02764893;83.30997467;51.42943954
 2974;1902.80334473;915.51507568;83.19815826;51.44438171
 2975;1902.82019043;915.19793701;83.07542419;51.27048111
 2976;1902.83715820;914.72271729;82.96907043;51.08976364
 2977;1902.85302734;914.33563232;82.89816284;51.14699554
 2978;1902.86987305;913.85852051;82.82452393;50.96999359
 2979;1902.88684082;913.53533936;82.69361877;50.91929626
 2980;1902.90368652;913.03472900;82.57635498;50.72275162
 2981;1902.91955566;912.51281738;82.44818878;50.80719757
 2982;1902.93640137;911.93188477;82.36363983;50.78680420
 2983;1902.95336914;911.60577393;82.26545715;50.64613724
 2984;1902.97033691;910.98803711;82.11273956;50.60168457
 2985;1902.98718262;910.55102539;81.99002075;50.61484909
 2986;1903.00305176;910.04290771;81.89456177;50.56983566
 2987;1903.02001953;909.66162109;81.73638916;50.56023407
 2988;1903.03686523;909.18029785;81.63275146;50.50258255
 2989;1903.05383301;908.63793945;81.46640015;50.43198013
 2990;1903.06970215;908.09973145;81.38730621;50.46211624
 2991;1903.08654785;907.69555664;81.24822235;50.23572922
 2992;1903.10351563;907.20623779;81.12004089;50.15148926
 2993;1903.12036133;906.65924072;81.03549194;50.07928467
 2994;1903.13623047;906.07897949;80.93731689;50.16818237
 2995;1903.15319824;905.54168701;80.80914307;50.18464661
 2996;1903.17004395;905.16595459;80.67823792;50.37099838
 2997;1903.18701172;904.47650146;80.54460144;50.08992004
 2998;1903.20288086;904.03808594;80.42733765;50.17811584
 2999;1903.21984863;903.44665527;80.27735138;50.29988861
 3000;1903.23669434;903.01959229;80.16825867;50.11728668
 3001;1903.25366211;902.43847656;80.04280090;50.32499313
 3002;1903.26953125;901.93914795;79.91189575;50.35965347
 3003;1903.28649902;901.46508789;79.81371307;50.21491623
 3004;1903.30334473;900.93841553;79.66099548;50.27521133
 3005;1903.32031250;900.30041504;79.54100037;50.38478088
 3006;1903.33618164;899.78771973;79.40737152;50.49171448
 3007;1903.35302734;899.22772217;79.24374390;50.61274719
 3008;1903.36999512;898.74230957;79.10738373;50.60874557
 3009;1903.38696289;898.16052246;78.91375732;50.62317276
 3010;1903.40380859;897.55596924;78.83466339;50.98571014
 3011;1903.41967773;897.13073730;78.72284698;50.94073868
 3012;1903.43652344;896.54479980;78.59467316;50.95533371
 3013;1903.45349121;896.11517334;78.45558929;51.04596710
 3014;1903.47033691;895.58288574;78.33559418;51.16215515
 3015;1903.48620605;895.04779053;78.16649628;51.25568390
 3016;1903.50305176;894.51019287;78.07378387;51.50107956
 3017;1903.51989746;893.97595215;77.98377991;51.45102692
 3018;1903.53686523;893.50616455;77.86378479;51.65767288
 3019;1903.55371094;892.95825195;77.71923828;51.76367188
 3020;1903.56958008;892.51873779;77.60470581;51.78851318
 3021;1903.58654785;891.94305420;77.48743439;51.92319870
 3022;1903.60339355;891.35974121;77.40016174;52.13857651
 3023;1903.62023926;890.81555176;77.27198029;52.37577820
 3024;1903.63720703;890.35882568;77.17108154;52.36679077
 3025;1903.65307617;889.87438965;77.10290527;52.58446503
 3026;1903.66992188;889.35687256;76.98017883;52.61278152
 3027;1903.68688965;888.87078857;76.86018372;52.71785355
 3028;1903.70385742;888.47259521;76.73745728;52.80696106
 3029;1903.71972656;887.92578125;76.62019348;53.15681076
 3030;1903.73657227;887.37799072;76.51383972;53.15500641
 3031;1903.75354004;886.92810059;76.39928436;53.17096710
 3032;1903.77050781;886.36529541;76.27111053;53.32222748
 3033;1903.78625488;885.85760498;76.19474792;53.42309952
 3034;1903.80310059;885.47601318;76.07748413;53.45247269
 3035;1903.82006836;885.00988770;75.96293640;53.54646683
 3036;1903.83703613;884.49432373;75.83203125;53.57380295
 3037;1903.85388184;884.05529785;75.71749878;53.63088226
 3038;1903.86975098;883.47167969;75.63567352;53.67100143
 3039;1903.88659668;883.09771729;75.50204468;53.57928467
 3040;1903.90356445;882.63256836;75.40658569;53.62190628
 3041;1903.92041016;882.16534424;75.30297089;53.58879089
 3042;1903.93627930;881.78820801;75.19387817;53.58375931
 3043;1903.95324707;881.33306885;75.09297180;53.43234253
 3044;1903.97021484;880.79595947;75.00024414;53.53676224
 3045;1903.98706055;880.28430176;74.84480286;53.51721191
 3046;1904.00292969;879.91210938;74.76844025;53.55632401
 3047;1904.01989746;879.37414551;74.66207123;53.50794983
 3048;1904.03674316;878.89544678;74.52297974;53.46703339
 3049;1904.05371094;878.52502441;74.41935730;53.31982422
 3050;1904.06958008;878.05468750;74.35117340;53.31731796
 3051;1904.08654785;877.57464600;74.18209076;53.06996155
 3052;1904.10339355;877.12359619;74.05118561;53.17609787
 3053;1904.12036133;876.52581787;73.95028687;53.15026093
 3054;1904.13623047;876.07745361;73.83029175;53.08917999
 3055;1904.15307617;875.68603516;73.73210907;52.83456802
 3056;1904.17004395;875.01489258;73.59847260;52.98981476
 3057;1904.18701172;874.57214355;73.51665497;53.11380005
 3058;1904.20385742;874.06402588;73.36939240;52.97544098
 3059;1904.21972656;873.67242432;73.24121857;52.95684433
 3060;1904.23669434;873.07446289;73.13484955;52.80179977
 3061;1904.25354004;872.69696045;73.02030945;52.62309265
 3062;1904.27050781;872.08642578;72.91939545;52.69547272
 3063;1904.28637695;871.49029541;72.77758789;52.72204590
 3064;1904.30322266;870.95068359;72.66849518;52.86198425
 3065;1904.32006836;870.47076416;72.54306030;52.76926041
 3066;1904.33703613;869.93707275;72.42306519;52.88965607
 3067;1904.35290527;869.35797119;72.33579254;52.92778778
 3068;1904.36987305;868.91412354;72.20761108;52.84975433
 3069;1904.38671875;868.45031738;72.07125092;52.91947937
 3070;1904.40368652;867.95629883;71.91852570;52.82079697
 3071;1904.41955566;867.44226074;71.81489563;52.73444748
 3072;1904.43652344;866.94812012;71.70852661;52.84462357
 3073;1904.45336914;866.34820557;71.58581543;52.92872620
 3074;1904.47033691;865.88299561;71.44945526;52.87625122
 3075;1904.48620605;865.30108643;71.33490753;53.14296722
 3076;1904.50305176;864.80664063;71.20401001;52.91186523
 3077;1904.51989746;864.34820557;71.06219482;52.99016953
 3078;1904.53686523;863.81848145;70.95855713;52.96955872
 3079;1904.55371094;863.23669434;70.85492706;53.11485672
 3080;1904.56958008;862.75939941;70.75946808;53.01192856
 3081;1904.58654785;862.30065918;70.59857178;52.92586899
 3082;1904.60351563;861.80761719;70.50312805;53.04015350
 3083;1904.62036133;861.40881348;70.36131287;53.04182053
 3084;1904.63623047;860.76525879;70.25494385;53.16622925
 3085;1904.65307617;860.24530029;70.14313507;53.31559753
 3086;1904.67004395;859.69116211;70.01495361;53.26976013
 3087;1904.68701172;859.28497314;69.91132355;53.13985825
 3088;1904.70288086;858.73504639;69.78314209;53.29490280
 3089;1904.71984863;858.13885498;69.66587830;53.48846817
 3090;1904.73669434;857.68261719;69.54860687;53.53693008
 3091;1904.75366211;857.13989258;69.42315674;53.62808228
 3092;1904.76953125;856.71020508;69.30316162;53.53027344
 3093;1904.78649902;856.14508057;69.21043396;53.58144379
 3094;1904.80334473;855.69201660;69.04407501;53.59051514
 3095;1904.82031250;855.12200928;68.91044617;53.66508484
 3096;1904.83618164;854.63775635;68.80953979;53.68231201
 3097;1904.85302734;854.10363770;68.73863220;53.97666168
 3098;1904.86999512;853.71392822;68.60227203;53.85598755
 3099;1904.88684082;853.12640381;68.48500824;53.99896240
 3100;1904.90380859;852.66711426;68.39228058;53.89000320
 3101;1904.91967773;852.27508545;68.25592041;53.85657501
 3102;1904.93664551;851.77880859;68.14683533;53.81761169
 3103;1904.95361328;851.26245117;68.01047516;53.99388123
 3104;1904.97045898;850.67144775;67.91230011;54.14982224
 3105;1904.98632813;850.27606201;67.81957245;53.88696671
 3106;1905.00317383;849.68963623;67.69957733;54.12728882
 3107;1905.02014160;849.26074219;67.57685089;54.05235672
 3108;1905.03698730;848.70159912;67.48413086;54.04400635
 3109;1905.05285645;848.22924805;67.34777069;54.05628204
 3110;1905.06982422;847.85351563;67.24414063;54.08683395
 3111;1905.08666992;847.21014404;67.12959290;54.11916351
 3112;1905.10363770;846.73144531;66.98505402;54.28516388
 3113;1905.11950684;846.29986572;66.91414642;54.10195160
 3114;1905.13647461;845.82989502;66.77233124;54.20735931
 3115;1905.15332031;845.46862793;66.71233368;54.05294800
 3116;1905.17028809;844.96777344;66.53234100;54.00272369
 3117;1905.18725586;844.36419678;66.45597839;54.13385391
 3118;1905.20300293;843.92553711;66.36598206;53.96170807
 3119;1905.21984863;843.36218262;66.21326447;54.11264038
 3120;1905.23681641;842.83294678;66.10962677;54.12292099
 3121;1905.25366211;842.32830811;66.00599670;54.20507813
 3122;1905.26953125;841.87603760;65.89963531;54.10736465
 3123;1905.28649902;841.45794678;65.78781891;53.87243652
 3124;1905.30346680;840.98468018;65.64055634;53.87271881
 3125;1905.32031250;840.56353760;65.55873871;53.86231232
 3126;1905.33618164;840.01483154;65.40055847;53.79207611
 3127;1905.35314941;839.56488037;65.30510712;53.66148376
 3128;1905.37011719;839.05590820;65.19875336;53.66079330
 3129;1905.38696289;838.63732910;65.11965942;53.51417542
 3130;1905.40393066;838.15386963;64.99420929;53.54180145
 3131;1905.41967773;837.64233398;64.85784912;53.57041168
 3132;1905.43664551;837.09326172;64.75149536;53.47298431
 3133;1905.45361328;836.61456299;64.66422272;53.43320847
 3134;1905.47045898;835.97534180;64.52513885;53.41993713
 3135;1905.48632813;835.47015381;64.40786743;53.48889160
 3136;1905.50329590;835.03973389;64.29878235;53.54512024
 3137;1905.52026367;834.48071289;64.17333221;53.45925140
 3138;1905.53710938;833.96594238;64.06423950;53.41960526
 3139;1905.55297852;833.47875977;63.97424698;53.36608505
 3140;1905.56994629;833.00982666;63.80788803;53.50299454
 3141;1905.58691406;832.54309082;63.68243790;53.17794418
 3142;1905.60388184;831.96954346;63.62789536;53.36885452
 3143;1905.61975098;831.42626953;63.47244644;53.49436951
 3144;1905.63659668;830.99633789;63.37699509;53.43225861
 3145;1905.65356445;830.46777344;63.24063492;53.46507645
 3146;1905.67053223;829.92340088;63.15063858;53.18412018
 3147;1905.68640137;829.41448975;63.01427841;53.21632385
 3148;1905.70324707;829.09936523;62.88064957;53.20876694
 3149;1905.72021484;828.54364014;62.76610947;53.19989777
 3150;1905.73718262;827.99438477;62.67065811;53.29019928
 3151;1905.75305176;827.42926025;62.53702164;53.35992813
 3152;1905.76989746;826.93023682;62.46065903;53.31821823
 3153;1905.78686523;826.34027100;62.31885147;53.47641754
 3154;1905.80383301;825.86859131;62.20158005;53.35102081
 3155;1905.81958008;825.35845947;62.09794998;53.49732971
 3156;1905.83654785;824.80480957;61.94522476;53.43597031
 3157;1905.85339355;824.39422607;61.81159592;53.46856689
 3158;1905.87036133;823.95349121;61.72432327;53.34313202
 3159;1905.88623047;823.45385742;61.62614822;53.42606354
 3160;1905.90319824;822.96307373;61.49524307;53.38737106
 3161;1905.92004395;822.35491943;61.35615158;53.45391846
 3162;1905.93701172;821.68054199;61.23070145;53.76104736
 3163;1905.95288086;821.27404785;61.20070267;53.57227707
 3164;1905.96984863;820.76574707;61.07798386;53.63262177
 3165;1905.98669434;820.28088379;60.95798492;53.56880569
 3166;1906.00366211;819.81121826;60.80799103;53.54890823
 3167;1906.01953125;819.32177734;60.71526718;53.71177673
 3168;1906.03637695;818.91522217;60.60345078;53.54410553
 3169;1906.05334473;818.45758057;60.49436569;53.55871201
 3170;1906.07019043;817.82043457;60.38527679;53.59388351
 3171;1906.08715820;817.44378662;60.28164291;53.68270111
 3172;1906.10302734;816.95184326;60.16710281;53.44173431
 3173;1906.11999512;816.47515869;60.03619766;53.47284317
 3174;1906.13684082;815.89849854;59.92710876;53.49348450
 3175;1906.15380859;815.54376221;59.82892990;53.31048965
 3176;1906.16967773;814.98339844;59.70893478;53.38932800
 3177;1906.18664551;814.35095215;59.58893967;53.37899780
 3178;1906.20349121;814.05493164;59.48257828;53.39847183
 3179;1906.22045898;813.55615234;59.33803940;53.24749756
 3180;1906.23632813;812.99188232;59.27258682;53.27521896
 3181;1906.25317383;812.60919189;59.15531921;53.32792664
 3182;1906.27014160;812.13452148;59.03804779;53.24880981
 3183;1906.28698730;811.59143066;58.92896271;53.02512741
 3184;1906.30285645;811.12744141;58.83351135;53.12665558
 3185;1906.31982422;810.59606934;58.69715118;53.15443039
 3186;1906.33679199;810.12750244;58.60169983;53.01611328
 3187;1906.35363770;809.64947510;58.43534088;52.80223083
 3188;1906.36950684;809.16156006;58.37534332;52.84040070
 3189;1906.38647461;808.59906006;58.23352814;52.92854691
 3190;1906.40319824;808.15643311;58.13534927;52.74818802
 3191;1906.42016602;807.57116699;58.00989914;52.75563049
 3192;1906.43713379;807.18493652;57.91990280;52.76872635
 3193;1906.45300293;806.51800537;57.80536270;52.74014282
 3194;1906.46984863;806.06933594;57.66354752;52.63813019
 3195;1906.48681641;805.66064453;57.54082489;52.57591248
 3196;1906.50378418;805.07696533;57.43446350;52.54376221
 3197;1906.51965332;804.61169434;57.32265091;52.68214417
 3198;1906.53649902;804.00683594;57.18901825;52.64317322
 3199;1906.55346680;803.42126465;57.08538437;52.71819687
 3200;1906.57043457;803.02972412;56.98993301;52.55432892
 3201;1906.58630371;802.56774902;56.88357544;52.49626541
 3202;1906.60314941;801.98864746;56.73085022;52.62857819
 3203;1906.62011719;801.48413086;56.63539886;52.54160309
 3204;1906.63708496;800.91735840;56.50449753;52.75992584
 3205;1906.65295410;800.43652344;56.41995239;52.70784378
 3206;1906.66979980;799.75103760;56.31631851;52.84519958
 3207;1906.68676758;799.31274414;56.13632584;52.79985046
 3208;1906.70373535;798.78558350;56.05178452;52.86903763
 3209;1906.71960449;798.38800049;55.90724182;52.78625488
 3210;1906.73645020;797.96807861;55.82542801;52.65995789
 3211;1906.75341797;797.40838623;55.70543289;52.66357803
 3212;1906.77038574;796.82360840;55.59088898;52.64736176
 3213;1906.78625488;796.39996338;55.50907516;52.72667313
 3214;1906.80310059;796.04504395;55.37817001;52.70927811
 3215;1906.82006836;795.54907227;55.26908112;52.61314392
 3216;1906.83703613;794.88488770;55.11635971;52.64509201
 3217;1906.85290527;794.41131592;55.08363342;52.66229248
 3218;1906.86975098;793.93420410;54.94727325;52.67448425
 3219;1906.88671875;793.46960449;54.82455063;52.58484650
 3220;1906.90356445;792.92120361;54.71273804;52.55204773
 3221;1906.92053223;792.43585205;54.59819412;52.57914734
 3222;1906.93640137;791.96551514;54.47819901;52.57173538
 3223;1906.95336914;791.49377441;54.38820267;52.46780014
 3224;1906.97021484;791.04724121;54.27093506;52.37535477
 3225;1906.98718262;790.60705566;54.17548370;52.21215057
 3226;1907.00305176;790.07220459;54.00639725;52.31462097
 3227;1907.01989746;789.55145264;53.89730835;52.24934387
 3228;1907.03686523;789.06781006;53.84003830;52.30291748
 3229;1907.05383301;788.48449707;53.68731689;52.24834442
 3230;1907.06970215;787.96752930;53.60822678;52.40225983
 3231;1907.08654785;787.54486084;53.49095917;52.35687256
 3232;1907.10351563;786.95611572;53.34914398;52.18173599
 3233;1907.12036133;786.56408691;53.24551392;52.20801544
 3234;1907.13623047;786.03161621;53.15006256;52.09748077
 3235;1907.15319824;785.58740234;53.00551987;52.06444168
 3236;1907.17004395;784.98651123;52.91825104;52.08718109
 3237;1907.18701172;784.64764404;52.78461838;51.86145020
 3238;1907.20385742;784.14971924;52.68916702;51.81704712
 3239;1907.21960449;783.56524658;52.60462570;51.80251312
 3240;1907.23657227;783.04187012;52.47644806;51.93330383
 3241;1907.25354004;782.52685547;52.32645035;51.86769104
 3242;1907.27050781;782.17443848;52.23372650;51.82529831
 3243;1907.28637695;781.59027100;52.10554886;51.73096085
 3244;1907.30322266;781.06573486;51.99646378;51.76828384
 3245;1907.32019043;780.57611084;51.89282990;51.54664612
 3246;1907.33703613;780.10974121;51.79737854;51.63934708
 3247;1907.35302734;779.60498047;51.69101715;51.69778442
 3248;1907.36987305;779.14361572;51.58193207;51.66750336
 3249;1907.38684082;778.58636475;51.47557068;51.57303238
 3250;1907.40368652;778.08557129;51.33375931;51.49927521
 3251;1907.41955566;777.58642578;51.24375916;51.48062134
 3252;1907.43652344;777.03234863;51.11830902;51.59353638
 3253;1907.45349121;776.48608398;50.99285889;51.52979279
 3254;1907.47033691;776.06372070;50.87013626;51.43345642
 3255;1907.48620605;775.70782471;50.78013992;51.22883606
 3256;1907.50305176;775.15820313;50.64377975;51.08808899
 3257;1907.52001953;774.62683105;50.54832840;51.26842117
 3258;1907.53686523;774.15460205;50.44469452;51.16761780
 3259;1907.55383301;773.63244629;50.31651688;51.05078125
 3260;1907.56970215;773.20361328;50.19106674;50.94470596
 3261;1907.58666992;772.53814697;50.09288788;51.12932587
 3262;1907.60351563;771.97467041;49.99743652;51.31026459
 3263;1907.62048340;771.50744629;49.85562515;51.15332031
 3264;1907.63623047;771.05279541;49.72744751;51.01340485
 3265;1907.65319824;770.42639160;49.64290619;51.07251740
 3266;1907.67016602;769.87713623;49.53108978;51.06937408
 3267;1907.68713379;769.33142090;49.41109467;51.26453018
 3268;1907.70288086;769.14465332;49.35654831;51.13942719
 3269;1907.71984863;768.59655762;49.21473694;50.96420288
 3270;1907.73681641;768.00549316;49.08655930;50.83597565
 3271;1907.75366211;767.45550537;48.94201660;50.97346497
 3272;1907.76953125;766.99847412;48.90656662;51.03761292
 3273;1907.78649902;766.51690674;48.75111389;50.88506699
 3274;1907.80334473;765.90820313;48.60384750;50.84415436
 3275;1907.82031250;765.57940674;48.53021240;50.81019974
 3276;1907.83618164;765.08526611;48.39930725;50.80066681
 3277;1907.85302734;764.53118896;48.27931213;50.86543655
 3278;1907.86999512;764.00598145;48.17567825;50.94070816
 3279;1907.88696289;763.48657227;48.07750320;50.72866440
 3280;1907.90368652;762.93444824;47.93568802;50.77469635
 3281;1907.91955566;762.45703125;47.85387421;50.70489502
 3282;1907.93652344;761.99414063;47.73660278;50.74361420
 3283;1907.95336914;761.35913086;47.63296890;50.85913086
 3284;1907.97033691;760.97595215;47.56752014;50.80360413
 3285;1907.98620605;760.46893311;47.41206741;50.72343826
 3286;1908.00305176;759.99780273;47.31661606;50.68493652
 3287;1908.02001953;759.46112061;47.16662216;50.77501297
 3288;1908.03686523;759.03155518;47.07662582;50.68007660
 3289;1908.05383301;758.38854980;46.96753693;50.75181961
 3290;1908.06970215;758.01263428;46.88572311;50.79273224
 3291;1908.08654785;757.45593262;46.76572800;50.51406097
 3292;1908.10351563;757.01800537;46.64845657;50.51986313
 3293;1908.12048340;756.53955078;46.52027893;50.48452759
 3294;1908.13635254;756.11309814;46.40573883;50.58757782
 3295;1908.15319824;755.59118652;46.33755875;50.43523788
 3296;1908.17016602;755.07220459;46.23937988;50.39520264
 3297;1908.18713379;754.45739746;46.12483978;50.57288361
 3298;1908.20300293;754.20117188;46.01575089;50.28438568
 3299;1908.21984863;753.72070313;45.93666458;50.15573502
 3300;1908.23681641;753.17346191;45.76757813;50.07606125
 3301;1908.25366211;752.80230713;45.68848801;49.90821457
 3302;1908.26953125;752.30139160;45.60394669;49.72982025
 3303;1908.28649902;751.72729492;45.45940781;49.66272354
 3304;1908.30334473;751.22283936;45.34759140;49.61926270
 3305;1908.32019043;750.71594238;45.23305130;49.65472794
 3306;1908.33715820;750.11724854;45.11850739;49.56677246
 3307;1908.35302734;749.74505615;45.03123856;49.47719193
 3308;1908.36987305;749.18505859;44.93578720;49.34315109
 3309;1908.38684082;748.77008057;44.80760956;49.43159485
 3310;1908.40368652;748.20806885;44.68215942;49.16612625
 3311;1908.41967773;747.68688965;44.57579803;49.26867676
 3312;1908.43652344;747.18823242;44.46125793;49.33078384
 3313;1908.45349121;746.82855225;44.36035156;48.98424149
 3314;1908.47033691;746.14221191;44.27853775;49.00982666
 3315;1908.48620605;745.82073975;44.15853882;48.85609055
 3316;1908.50305176;745.18963623;44.00854492;48.78788376
 3317;1908.52001953;744.72448730;43.89127731;48.64499664
 3318;1908.53686523;744.28118896;43.77400589;48.72995758
 3319;1908.55383301;743.62426758;43.67037582;48.72499084
 3320;1908.56970215;743.20294189;43.56401443;48.70764923
 3321;1908.58654785;742.68939209;43.46856308;48.57131195
 3322;1908.60351563;742.06750488;43.31038666;48.67782211
 3323;1908.62048340;741.61517334;43.23129654;48.81554413
 3324;1908.63635254;741.11090088;43.11402893;48.63681412
 3325;1908.65332031;740.54534912;43.00221634;48.53015518
 3326;1908.75366211;737.96368408;42.68313599;54.90925217
 3327;1908.85424805;738.29736328;42.89858246;61.01803207
 3328;1908.95361328;740.13970947;43.29402161;59.45650482
 3329;1909.05407715;741.43438721;43.56946945;55.50465012
 3330;1909.15368652;741.54150391;43.71128082;51.46569824
 3331;1909.25427246;740.70874023;43.56674194;50.57349396
 3332;1909.35388184;740.00164795;43.49583435;50.61034775
 3333;1909.45349121;739.34710693;43.37311172;51.89711761
 3334;1909.55407715;739.16827393;43.33493042;53.67355728
 3335;1909.65356445;739.38427734;43.42219925;55.26889801
 3336;1909.75415039;739.99481201;43.60492325;54.83022308
 3337;1909.85363770;740.31768799;43.68946457;54.28986359
 3338;1909.95422363;740.78179932;43.82036972;52.97722626
 3339;1910.05371094;740.57666016;43.81218719;52.03556061
 3340;1910.15429688;740.37829590;43.78218842;51.58128357
 3341;1910.25378418;740.16009521;43.69764709;51.58977890
 3342;1910.35351563;739.82525635;43.69764709;51.95521927
 3343;1910.45397949;739.73223877;43.70310211;52.31118011
 3344;1910.55358887;739.71002197;43.74127960;52.73632431
 3345;1910.65417480;739.68780518;43.82582474;52.85345078
 3346;1910.75378418;739.93005371;43.79037094;52.84710693
 3347;1910.85339355;740.09210205;43.83400726;52.61989212
 3348;1910.95410156;740.23724365;43.94309235;52.34323502
 3349;1911.05371094;740.29425049;43.91036606;52.03456116
 3350;1911.15429688;740.25354004;43.90763855;51.58587646
 3351;1911.25366211;740.11291504;43.90491104;51.67626953
 3352;1911.35424805;740.02307129;43.93218231;51.39588165
 3353;1911.45385742;740.01129150;43.92945862;51.65789795
 3354;1911.55334473;739.89709473;43.90763855;51.82201004
 3355;1911.65405273;739.93249512;43.89673233;51.97998428
 3356;1911.75354004;739.90362549;43.97581863;52.05286407
 3357;1911.85412598;740.08898926;44.00854492;52.05963898
 3358;1911.95361328;740.00781250;43.99490738;51.87341309
 3359;1912.05432129;739.97235107;43.97036362;51.73405075
 3360;1912.15393066;740.01940918;44.03036118;51.59864807
 3361;1912.25354004;740.00231934;44.02218246;51.51575470
 3362;1912.35424805;740.10772705;44.00308990;51.31779099
 3363;1912.45373535;740.04174805;43.99763489;51.40853119
 3364;1912.55334473;739.89654541;43.98945618;51.48983765
 3365;1912.65393066;739.99664307;43.98672867;51.59230804
 3366;1912.75341797;740.01599121;44.00308990;51.53556442
 3367;1912.85400391;740.07775879;44.01945496;51.54590607
 3368;1912.95361328;739.85229492;44.00308990;51.73482513
 3369;1913.05419922;740.14947510;44.01127243;51.55450821
 3370;1913.15380859;740.04895020;44.03308868;51.59637451
 3371;1913.25341797;739.99523926;44.09308624;51.41353607
 3372;1913.35400391;740.21661377;44.10945129;51.20323563
 3373;1913.45349121;740.13940430;44.08218002;50.96460342
 3374;1913.55395508;739.92309570;44.01945496;51.16771698
 3375;1913.65344238;740.12316895;44.06581497;50.91530609
 3376;1913.75366211;739.92950439;44.03308868;51.19179535
 3377;1913.85412598;739.94769287;44.04127121;51.32524872
 3378;1913.95361328;739.89709473;44.03581619;51.41897583
 3379;1914.05419922;739.98071289;44.01945496;51.33309937
 3380;1914.15380859;740.01361084;44.03854370;51.38941193
 3381;1914.25439453;740.11767578;44.05490875;51.12171173
 3382;1914.35400391;740.04534912;44.06581497;51.25683594
 3383;1914.45349121;740.14373779;44.06581497;51.01734161
 3384;1914.55407715;740.08850098;44.04945374;51.00490570
 3385;1914.65368652;739.93359375;44.04672623;51.16675949
 3386;1914.75427246;739.99597168;44.07126999;51.12335205
 3387;1914.85388184;739.82244873;44.05763245;51.28787613
 3388;1914.95446777;739.95947266;44.05763245;51.27150726
 3389;1915.05395508;739.99884033;44.07126999;51.16467285
 3390;1915.15441895;740.01641846;44.07672501;50.86103439
 3391;1915.25390625;739.99658203;44.10945129;51.01951218
 3392;1915.35449219;739.93524170;44.11490631;51.04480362
 3393;1915.45397949;739.95648193;44.06308746;51.00141525
 3394;1915.55346680;740.02301025;44.07126999;50.92540741
 3395;1915.65393066;739.93835449;44.09308624;51.12887955
 3396;1915.75439453;740.03063965;44.05763245;50.88703537
 3397;1915.85375977;740.05041504;44.10126877;50.96422195
 3398;1915.95422363;740.11175537;44.06581497;50.77183533
 3399;1916.05358887;739.96417236;44.08490753;50.97194290
 3400;1916.15417480;739.96472168;44.07945251;50.79439545
 3401;1916.25366211;740.02465820;44.07126999;50.86746979
 3402;1916.35424805;739.92608643;44.05490875;50.96994019
 3403;1916.45397949;739.89044189;44.09854126;50.83592224
 3404;1916.55346680;740.05194092;44.05490875;50.90428162
 3405;1916.65380859;740.04895020;44.07399750;50.78302383
 3406;1916.75439453;740.06372070;44.10399628;50.98714447
 3407;1916.85375977;739.92059326;44.10945129;50.97476578
 3408;1916.95434570;739.96008301;44.08490753;51.17358398
 3409;1917.05383301;740.18957520;44.06581497;50.80558014
 3410;1917.15441895;740.04650879;44.11490631;50.53413010
 3411;1917.25402832;740.08227539;44.10672379;50.77990723
 3412;1917.35351563;740.05712891;44.14763260;50.69789886
 3413;1917.45422363;740.04846191;44.06308746;50.66862488
 3414;1917.55383301;739.98406982;44.12036133;50.79555893
 3415;1917.65454102;740.00494385;44.07399750;50.77766037
 3416;1917.75402832;740.00085449;44.07945251;50.85733414
 3417;1917.85363770;739.94488525;44.07126999;50.87880707
 3418;1917.95422363;739.90197754;44.08218002;50.88170624
 3419;1918.05383301;739.96063232;44.12581253;50.74180603
 3420;1918.15441895;740.05133057;44.09035873;50.59487152
 3421;1918.25402832;740.12017822;44.06581497;50.58185959
 3422;1918.35351563;739.87951660;44.07399750;50.67500687
 3423;1918.45410156;739.99353027;44.09035873;50.75766754
 3424;1918.55358887;739.98547363;44.05763245;50.89609146
 3425;1918.65417480;740.08416748;44.08763504;50.78432465
 3426;1919.64367676;741.35382080;44.09035873;46.85155869
 3427;1920.63232422;740.19464111;43.94854736;49.36970520
 3428;1921.62158203;740.25769043;44.03581619;49.79511261
 3429;1922.60998535;740.16021729;44.13945007;49.39205551
 3430;1923.59887695;740.04986572;44.20217514;48.88426208
 3431;1924.58837891;739.96655273;44.23762894;48.46733475
 3432;1925.57702637;740.07434082;44.34671402;48.27321625
 3433;1926.56628418;740.04986572;44.35216904;47.93232727
 3434;1927.55444336;740.11785889;44.42580414;47.56245041
 3435;1928.54370117;740.00006104;44.50489044;47.11142731
 3436;1929.53198242;739.94525146;44.50489044;46.91230392
 3437;1930.52111816;740.05603027;44.60852432;46.67015076
 3438;1931.50988770;740.13940430;44.60579681;46.27900696
 3439;1932.49951172;739.96008301;44.67943192;45.85327911
 3440;1933.48803711;740.34313965;44.69034195;45.37950897
 3441;1934.47644043;740.09313965;44.64125061;45.20166779
 3442;1935.46606445;740.07177734;44.67124939;44.96733856
 3443;1936.45483398;740.04260254;44.64125061;44.64630127
 3444;1937.44348145;739.99822998;44.62488937;44.30530548
 3445;1938.43286133;740.00085449;44.63306808;43.82976532
 3446;1939.42138672;739.92706299;44.61943436;43.59379578
 3447;1940.40991211;739.88952637;44.60306931;43.35797882
 3448;1941.39953613;739.92260742;44.58670807;42.86357880
 3449;1942.38830566;739.94232178;44.56216431;42.48674774
 3450;1943.37683105;739.86053467;44.51307297;42.23617554
 3451;1944.36608887;739.90075684;44.44762039;41.75714111
 3452;1945.35473633;740.04986572;44.51034546;41.36419296
 3453;1946.34326172;740.17645264;44.42580414;41.04768372
 3454;1947.33288574;739.92114258;44.40671539;40.70607758
 3455;1948.32153320;739.99432373;44.37671661;40.39466095
 3456;1949.31018066;740.08416748;44.36035156;39.95474243
 3457;1950.29882813;740.09716797;44.33035278;39.41435623
 3458;1951.28759766;740.05761719;44.28671646;39.31021881
 3459;1952.27722168;740.14947510;44.26217270;38.85268402
 3460;1953.26562500;740.08776855;44.24853897;38.71824265
 3461;1954.25427246;739.90838623;44.12581253;38.31796646
 3462;1955.24377441;739.97875977;44.16399384;37.94794846
 3463;1956.23229980;740.07592773;44.10945129;37.45350266
 3464;1957.22119141;740.03637695;44.12581253;37.40523911
 3465;1958.21044922;739.98187256;44.07399750;37.07488632
 3466;1959.19897461;739.95233154;44.02490997;36.42077637
 3467;1960.18774414;739.89056396;44.02763367;36.25866318
 3468;1961.17700195;740.10168457;43.98400116;35.99666977
 3469;1962.16564941;740.00476074;43.98127365;35.75076675
 3470;1963.15454102;739.97180176;43.94036484;35.29899979
 3471;1964.14306641;740.23834229;43.95672989;34.89181900
 3472;1965.13281250;740.16021729;43.92673111;34.57905197
 3473;1966.12158203;740.03778076;43.95672989;34.51179504
 3474;1967.11022949;739.97296143;43.98672867;34.43283463
 3475;1968.09899902;740.09057617;43.95945740;33.85243988
 3476;1969.08850098;740.07135010;44.01945496;33.92631149
 3477;1970.07714844;739.91937256;44.04672623;33.92002106
 3478;1971.06579590;739.94525146;44.05763245;33.70404816
 3479;1972.05419922;740.07885742;44.16399384;33.81455994
 3480;1973.04370117;740.14550781;44.16944885;33.60354996
 3481;1974.03283691;740.01428223;44.19126511;33.98308945
 3482;1975.02111816;739.99768066;44.22944641;34.12780380
 3483;1976.01049805;739.93249512;44.24308395;33.71009064
 3484;1976.99865723;740.11846924;44.29762650;33.74221420
 3485;1977.98828125;739.89593506;44.36853409;33.60448456
 3486;1978.97644043;739.86358643;44.37944031;34.00064087
 3487;1979.96594238;739.78790283;44.38762283;33.89472198
 3488;1980.95471191;739.97003174;44.43398666;33.57255936
 3489;1981.94360352;740.01776123;44.44489288;33.85677719
 3490;1982.93212891;740.05889893;44.49671173;33.87246704
 3491;1983.92187500;740.01275635;44.52943802;33.74792480
 3492;1984.91052246;739.83679199;44.52398300;33.93048859
 3493;1985.89892578;740.04614258;44.61943436;33.47576523
 3494;1986.88854980;740.08990479;44.61397934;33.94461060
 3495;1987.87744141;740.00787354;44.55943680;33.77652359
 3496;1988.86596680;740.05029297;44.58670807;33.74627686
 3497;1989.85437012;740.03802490;44.69852066;33.83575821
 3498;1990.84399414;739.97674561;44.73124695;33.91472626
 3499;1991.83251953;740.07250977;44.79124832;33.85181808
 3500;1992.82104492;739.99188232;44.81033707;33.91569901
 3501;1993.81042480;740.01330566;44.83215332;33.89233398
 3502;1994.79870605;739.89270020;44.83760834;33.97396469
 3503;1995.78857422;740.12219238;44.83215332;33.91572571
 3504;1996.77697754;739.94750977;44.82942581;33.95248032
 3505;1997.76586914;740.00903320;44.89215088;33.87966919
 3506;1998.75451660;740.01525879;44.91124344;34.03389359
 3507;1999.74401855;739.88043213;44.86487961;34.14336395
 3508;2000.73217773;739.91607666;44.92760468;33.98361969
 3509;2001.72180176;740.00036621;44.95487595;33.80733490
 3510;2002.71008301;740.07861328;44.96033096;33.92533493
 3511;2003.69946289;740.04058838;44.98215103;34.05907822
 3512;2004.68811035;739.91552734;44.99032974;34.10620499
 3513;2005.67651367;740.07702637;45.03669357;33.98252869
 3514;2006.66589355;739.97393799;45.03396606;33.98457336
 3515;2007.65429688;740.06933594;45.05850983;34.30569458
 3516;2008.64392090;740.00915527;45.10760117;34.12400055
 3517;2009.63220215;740.08990479;45.09941864;33.95472717
 3518;2010.62145996;740.12579346;45.13759995;33.96715927
 3519;2011.61047363;740.04156494;45.12123489;34.09484482
 3520;2012.59875488;740.04821777;45.08850861;34.06399918
 3521;2013.58825684;740.11145020;45.20305252;34.17927933
 3522;2014.57702637;739.91290283;45.16214371;34.09338379
 3523;2015.56555176;740.06872559;45.15668869;34.24706650
 3524;2016.55456543;739.91632080;45.23032379;34.22713852
 3525;2017.54382324;739.94525146;45.19214249;34.06470490
 3526;2018.53234863;740.07336426;45.27395630;34.09227753
 3527;2019.52099609;739.90875244;45.20578003;34.21181107
 3528;2020.51025391;739.93420410;45.28213882;34.17068863
 3529;2021.49951172;740.10888672;45.26577759;34.31871414
 3530;2022.48767090;739.89770508;45.29577637;34.11725235
 3531;2023.47717285;740.02770996;45.28486633;34.16154480
 3532;2024.46618652;739.95367432;45.29850388;34.08706284
 3533;2025.45446777;740.04223633;45.36122894;34.24061966
 3534;2026.44323730;739.95123291;45.29032135;34.21361542
 3535;2027.43273926;740.04119873;45.31213760;34.12752914
 3536;2028.42150879;739.99359131;45.34213638;34.24894333
 3537;2029.41015625;740.18054199;45.34759140;34.10046387
