Repository: darthsax/dilatometry-data-dp1000_heattreatment

File: 200306 15 Aus 1000°C 30 min iso 760°C 15 min iso 500°C 2h q.csv (part 7 of 10)
Test :,200306 15 Aus 1000°C 30 min iso 760°C 15 min iso 500°C 2h q
;Time;Temperature;Change in Length;HF Power
 4241;2723.93969727;759.95758057;47.36297989;39.56899261
 4242;2724.92919922;759.95758057;47.33843231;39.20586014
 4243;2725.91723633;760.11743164;47.35752487;39.25492477
 4244;2726.90673828;760.02777100;47.34115982;39.31054688
 4245;2727.89501953;759.98919678;47.34388733;39.51968765
 4246;2728.88452148;759.96838379;47.35206985;39.71457672
 4247;2729.87304688;759.89483643;47.33843231;39.51554108
 4248;2730.86230469;759.99829102;47.33843231;39.11716843
 4249;2731.85058594;759.99420166;47.34115982;39.28273392
 4250;2732.83984375;760.10534668;47.37661362;39.27128220
 4251;2733.82861328;759.94226074;47.30025482;39.49628448
 4252;2734.81787109;759.98107910;47.31388855;39.55955124
 4253;2735.80615234;759.86560059;47.36570740;39.43646240
 4254;2736.79541016;760.07977295;47.33025360;39.29393005
 4255;2737.78466797;760.00939941;47.35479736;39.47984314
 4256;2738.77294922;759.88348389;47.28116226;39.66719818
 4257;2739.76220703;759.93823242;47.30570602;39.30895996
 4258;2740.75122070;760.09735107;47.35479736;39.35823822
 4259;2741.73974609;760.01916504;47.34388733;39.50791931
 4260;2742.72900391;760.01257324;47.36570740;39.34745407
 4261;2743.71728516;760.15637207;47.34934235;39.24441910
 4262;2744.70629883;759.89422607;47.37661362;39.80627823
 4263;2745.69506836;759.95947266;47.29752731;39.45225525
 4264;2746.68432617;760.11486816;47.35479736;39.15213394
 4265;2747.67382813;759.96478271;47.36297989;39.34134674
 4266;2748.66210938;760.14233398;47.33570862;39.29618454
 4267;2749.65063477;760.10040283;47.33025360;39.17987442
 4268;2750.63989258;759.91204834;47.30298233;39.35807037
 4269;2751.62915039;759.88696289;47.33843231;39.75432205
 4270;2752.61743164;759.93048096;47.32752609;39.61791992
 4271;2753.60644531;759.92425537;47.31388855;39.39094925
 4272;2754.59594727;759.99993896;47.31934357;39.21768188
 4273;2755.58422852;759.94647217;47.34661484;39.36742401
 4274;2756.57275391;760.01165771;47.32479858;39.39818192
 4275;2757.56176758;759.89422607;47.33298111;39.53244019
 4276;2758.55102539;760.05657959;47.33298111;39.44897079
 4277;2759.54028320;759.88659668;47.34934235;39.49651337
 4278;2760.52856445;759.98272705;47.31934357;39.24998856
 4279;2761.51757813;759.88348389;47.33298111;39.72869873
 4280;2762.50610352;759.86315918;47.29207230;39.49094391
 4281;2763.49536133;759.84930420;47.29479980;39.33512115
 4282;2764.48461914;760.12677002;47.35479736;39.22644806
 4283;2765.47290039;760.02209473;47.31388855;39.34983444
 4284;2766.46215820;759.90148926;47.32207108;39.50068283
 4285;2767.45141602;760.15228271;47.32752609;39.36120605
 4286;2768.43969727;760.13732910;47.32207108;39.07971573
 4287;2769.42895508;760.05206299;47.32207108;39.38949966
 4288;2770.41748047;760.12963867;47.32479858;39.19226074
 4289;2771.40673828;760.10040283;47.32752609;39.56568527
 4290;2772.39501953;759.95257568;47.31388855;39.32141495
 4291;2773.38427734;760.11090088;47.31934357;39.18051910
 4292;2774.37353516;760.04394531;47.26752853;39.57354736
 4293;2775.36279297;759.96453857;47.27025604;39.46796417
 4294;2776.35107422;760.03356934;47.32207108;39.28423309
 4295;2777.34057617;759.90893555;47.30570602;39.49590302
 4296;2778.32910156;759.90399170;47.32479858;39.34742355
 4297;2779.31738281;759.88232422;47.32479858;39.49588013
 4298;2780.30688477;760.03277588;47.34934235;39.42019653
 4299;2781.29516602;759.88171387;47.28116226;39.57489395
 4300;2782.28393555;759.98199463;47.27025604;39.42443466
 4301;2783.27343750;760.04754639;47.25934601;39.29042053
 4302;2784.26245117;760.09265137;47.30843353;39.42116547
 4303;2785.25146484;760.02532959;47.27843475;39.55526733
 4304;2786.23950195;759.96697998;47.33025360;39.37071609
 4305;2787.22851563;760.10748291;47.29752731;39.08013535
 4306;2788.21752930;760.16253662;47.32479858;39.45486069
 4307;2789.20703125;760.04095459;47.29207230;39.30947113
 4308;2790.19531250;760.05169678;47.29479980;39.42908859
 4309;2791.18432617;760.01849365;47.28661728;39.28047943
 4310;2792.17285156;760.09973145;47.32207108;39.30223846
 4311;2793.16210938;759.97351074;47.28388977;39.31530762
 4312;2794.15112305;759.99969482;47.28661728;39.70918274
 4313;2795.14038086;759.99572754;47.27025604;39.32092667
 4314;2796.12866211;759.95587158;47.26207352;39.34820557
 4315;2797.11767578;760.16632080;47.30298233;38.88165283
 4316;2798.10620117;759.91925049;47.30843353;39.74506760
 4317;2799.09545898;759.99615479;47.26480103;39.50543976
 4318;2800.08471680;759.95208740;47.30025482;39.50698471
 4319;2801.07299805;760.09545898;47.23480225;39.26478195
 4320;2802.06274414;759.92895508;47.32207108;39.60076523
 4321;2803.05102539;759.83697510;47.28934479;39.37959290
 4322;2804.04003906;759.97442627;47.31388855;39.51003647
 4323;2805.02832031;759.84100342;47.28116226;39.60951996
 4324;2806.01757813;759.99163818;47.27843475;39.45052338
 4325;2807.00683594;759.95483398;47.28661728;39.48139954
 4326;2807.99536133;759.93652344;47.26480103;39.43501663
 4327;2808.01098633;759.94036865;47.27025604;38.98573303
 4328;2808.02465820;760.03698730;47.30843353;38.30435944
 4329;2808.03955078;759.94097900;47.30570602;37.47779465
 4330;2808.05322266;760.02130127;47.30025482;35.95911407
 4331;2808.06811523;759.93707275;47.26480103;34.14614105
 4332;2808.08276367;759.82989502;47.23752975;32.25485992
 4333;2808.09667969;759.72192383;47.21843719;29.52829552
 4334;2808.11132813;759.51129150;47.15843964;26.62640762
 4335;2808.12622070;759.43383789;47.17207718;24.07442856
 4336;2808.13989258;759.26721191;47.11207962;20.30266762
 4337;2808.15478516;759.00317383;47.05207825;17.01013374
 4338;2808.16967773;758.61145020;46.96480942;14.40279865
 4339;2808.18334961;758.13043213;46.89390182;11.80786896
 4340;2808.19824219;757.87097168;46.79845047;8.17413425
 4341;2808.21289063;757.46014404;46.71390915;4.28964424
 4342;2808.22656250;757.06774902;46.64300156;1.44216681
 4343;2808.24145508;756.61145020;46.52300644;0.00000000
 4344;2808.25634766;756.11145020;46.44664383;0.33517718
 4345;2808.27001953;755.71496582;46.34301376;0.00000000
 4346;2808.28491211;755.04412842;46.20665359;0.44761032
 4347;2808.29956055;754.46252441;46.08393097;0.00392228
 4348;2808.31323242;754.03564453;45.92029953;0.07808834
 4349;2808.32812500;753.57531738;45.80575562;0.00000000
 4350;2808.34204102;753.14239502;45.69394302;0.00000000
 4351;2808.35668945;752.57043457;45.56576538;0.00000000
 4352;2808.37158203;751.84814453;45.44031525;0.17237723
 4353;2808.38647461;751.37615967;45.32032013;0.07555872
 4354;2808.40014648;750.76733398;45.17304993;0.00000000
 4355;2808.41503906;750.11791992;45.02032852;0.00000000
 4356;2808.42871094;749.49047852;44.91942215;0.11521116
 4357;2808.44360352;748.83679199;44.77215576;0.00000000
 4358;2808.45825195;748.26049805;44.60579681;0.31690419
 4359;2808.47216797;747.63293457;44.50216293;0.00000000
 4360;2808.48706055;746.96746826;44.34398651;0.13499327
 4361;2808.50170898;746.35742188;44.15581131;0.52639079
 4362;2808.51562500;745.80023193;44.03581619;0.25900906
 4363;2808.53027344;745.22772217;43.87491226;0.14600676
 4364;2808.54516602;744.56933594;43.77400589;0.34514749
 4365;2808.55883789;743.98120117;43.62946701;0.36787045
 4366;2808.57373047;743.21582031;43.46583557;0.48500687
 4367;2808.58862305;742.64196777;43.34584045;0.79849368
 4368;2808.60229492;741.94995117;43.19311523;1.02047646
 4369;2808.61718750;741.29364014;43.02130508;1.17114866
 4370;2808.63208008;740.68334961;42.87130737;1.56866884
 4371;2808.64575195;740.08001709;42.73495102;2.00881267
 4372;2808.66040039;739.32702637;42.63131714;2.65890121
 4373;2808.67431641;738.70886230;42.45677567;3.00721788
 4374;2808.68920898;738.11193848;42.33405304;3.93763280
 4375;2808.70385742;737.40435791;42.14587784;4.87530994
 4376;2808.71850586;736.71801758;41.99588394;6.27274609
 4377;2808.73242188;736.13525391;41.84316254;7.32774019
 4378;2808.74731445;735.53161621;41.71498489;8.91362095
 4379;2808.76098633;734.98736572;41.55680847;9.99645233
 4380;2808.77587891;734.30725098;41.41772079;12.23286724
 4381;2808.79052734;733.53454590;41.26772690;14.67556095
 4382;2808.80541992;732.99768066;41.12318420;16.79390717
 4383;2808.81909180;732.29498291;40.93773651;19.79062843
 4384;2808.83374023;731.62237549;40.80137634;23.22307205
 4385;2808.84765625;731.08557129;40.60774612;25.57130814
 4386;2808.86254883;730.40075684;40.51774979;29.76112747
 4387;2808.87719727;729.82495117;40.36775589;33.02125549
 4388;2808.89111328;729.30938721;40.30775833;36.23079681
 4389;2808.90576172;728.95422363;40.18230820;38.90914154
 4390;2808.92065430;728.49053955;40.09503555;41.63933563
 4391;2808.93432617;728.16918945;39.99685669;44.27210999
 4392;2808.94921875;728.07531738;39.92322540;45.54663086
 4393;2808.96386719;727.72045898;39.86595535;46.94060516
 4394;2808.97778320;727.52917480;39.83050156;47.49361420
 4395;2808.99267578;727.51782227;39.82504654;48.07390594
 4396;2809.00732422;727.46960449;39.78413773;48.53376770
 4397;2809.02099609;727.42041016;39.75141144;47.36427689
 4398;2809.03588867;727.28656006;39.74050140;47.25888062
 4399;2809.05053711;727.06976318;39.68323135;47.53256989
 4400;2809.06445313;727.14349365;39.67232513;46.70557022
 4401;2809.07910156;727.14379883;39.67505264;46.36721039
 4402;2809.09399414;726.93835449;39.64777756;46.03631973
 4403;2809.10766602;726.73242188;39.64505005;45.85826492
 4404;2809.12255859;726.65753174;39.56050873;45.40863800
 4405;2809.13720703;726.47106934;39.55232620;44.91669083
 4406;2809.15112305;726.41046143;39.50051117;44.11188126
 4407;2809.16577148;726.29431152;39.44869614;43.25262070
 4408;2809.18066406;726.05511475;39.39414978;42.10008240
 4409;2809.19433594;725.86389160;39.31233597;41.20088577
 4410;2809.20922852;725.65417480;39.28233719;39.66750717
 4411;2809.22387695;725.47821045;39.20870209;38.03490067
 4412;2809.23779297;725.08972168;39.11052322;36.40894318
 4413;2809.25244141;724.72564697;39.02598190;35.24374390
 4414;2809.26733398;724.38482666;38.91143799;33.60472488
 4415;2809.28100586;723.93896484;38.78871536;32.92973328
 4416;2809.29589844;723.48895264;38.66053772;31.84633064
 4417;2809.31054688;722.90545654;38.55690765;30.62598038
 4418;2809.32446289;722.49731445;38.43690872;30.37878990
 4419;2809.33911133;722.05816650;38.32236862;28.75395203
 4420;2809.35400391;721.39855957;38.17237473;28.65808105
 4421;2809.36767578;720.89276123;38.03328705;28.12625504
 4422;2809.38256836;720.35205078;37.87783813;27.71274948
 4423;2809.39746094;719.57617188;37.70875168;27.38207626
 4424;2809.41210938;719.11798096;37.55875778;27.21649361
 4425;2809.42578125;718.52075195;37.41148758;27.25845718
 4426;2809.44067383;717.74523926;37.26694870;27.48844337
 4427;2809.45434570;717.24127197;37.08968353;27.45935631
 4428;2809.46923828;716.67474365;36.95877838;27.41513443
 4429;2809.48413086;716.00274658;36.81969070;27.59747314
 4430;2809.49780273;715.50317383;36.66969681;27.70359802
 4431;2809.51269531;714.84936523;36.50606537;27.86730766
 4432;2809.52734375;714.09399414;36.37516022;28.25407028
 4433;2809.54125977;713.46276855;36.20334625;28.43318558
 4434;2809.55615234;712.90325928;36.03426361;28.87836647
 4435;2809.56982422;712.30462646;35.91153717;29.19910431
 4436;2809.58471680;711.73999023;35.69336319;29.81102180
 4437;2809.59936523;711.16479492;35.56791306;29.94714737
 4438;2809.61425781;710.52862549;35.40155411;30.58292770
 4439;2809.62792969;710.09234619;35.23792648;31.01816559
 4440;2809.64282227;709.31005859;35.11247253;31.81195259
 4441;2809.65649414;708.80822754;34.94338989;32.87442017
 4442;2809.67138672;708.23651123;34.83975601;33.73747635
 4443;2809.68603516;707.70495605;34.68976212;34.73610306
 4444;2809.69995117;707.14007568;34.55067444;35.73669434
 4445;2809.71459961;706.64422607;34.42795181;36.72566223
 4446;2809.72949219;706.22613525;34.27795792;37.67634964
 4447;2809.74316406;705.96472168;34.18523407;37.78889465
 4448;2809.75805664;705.37707520;34.05432892;39.20872498
 4449;2809.77270508;704.90203857;33.97251129;40.05233383
 4450;2809.78662109;704.48736572;33.84978867;40.48291016
 4451;2809.80224609;704.22741699;33.70797348;41.31065369
 4452;2809.81616211;703.89587402;33.61524963;41.42747498
 4453;2809.82983398;703.49621582;33.59616089;41.99506760
 4454;2809.84472656;703.29193115;33.46798325;42.08858109
 4455;2809.85937500;702.96044922;33.36707687;42.05960083
 4456;2809.87329102;702.74121094;33.30162430;42.12196732
 4457;2809.88793945;702.38732910;33.18981171;42.32231140
 4458;2809.90283203;702.05444336;33.11344910;42.13308334
 4459;2809.91650391;701.67736816;33.05072403;42.47055054
 4460;2809.93139648;701.49212646;32.95254517;42.27634811
 4461;2809.94604492;701.09564209;32.87891006;42.40605927
 4462;2809.95996094;700.79443359;32.77800751;42.32845306
 4463;2809.97460938;700.41723633;32.68800735;42.39234161
 4464;2809.98950195;700.17559814;32.65528107;42.19298935
 4465;2810.00317383;699.79772949;32.55710602;41.92962646
 4466;2810.01806641;699.57025146;32.45892715;41.77803040
 4467;2810.03295898;699.37036133;32.34983826;41.42329407
 4468;2810.04663086;699.10968018;32.31711197;41.31723785
 4469;2810.06127930;698.72515869;32.20257187;40.73720932
 4470;2810.07617188;698.55828857;32.11257172;40.25569153
 4471;2810.08984375;698.23040771;32.03348541;40.10066223
 4472;2810.10473633;697.83679199;31.93258095;39.51709366
 4473;2810.11938477;697.50415039;31.80440331;39.00040817
 4474;2810.13330078;697.13720703;31.74167824;38.85675812
 4475;2810.14794922;696.73321533;31.61895561;38.16506958
 4476;2810.16284180;696.40759277;31.50986671;37.46223831
 4477;2810.17651367;695.99548340;31.37623787;37.43378067
 4478;2810.19140625;695.50842285;31.28078651;36.72798920
 4479;2810.20605469;694.97485352;31.14715385;36.61030579
 4480;2810.21997070;694.64916992;31.01897621;36.17593002
 4481;2810.23461914;694.14123535;30.85807228;35.88801193
 4482;2810.24951172;693.65429688;30.77898216;35.51020432
 4483;2810.26318359;693.11273193;30.64262581;35.57814789
 4484;2810.27807617;692.65142822;30.49535561;35.05639648
 4485;2810.29272461;692.23022461;30.35626793;35.11001587
 4486;2810.30761719;691.56835938;30.24445534;34.90853119
 4487;2810.32128906;691.04656982;30.09446144;34.79708862
 4488;2810.33618164;690.75738525;29.97446251;34.43439865
 4489;2810.34985352;690.20135498;29.84083366;34.54515076
 4490;2810.36474609;689.59100342;29.67992973;34.74256516
 4491;2810.37939453;689.06042480;29.53265953;34.73880386
 4492;2810.39331055;688.56756592;29.40720940;34.65407181
 4493;2810.40795898;688.01782227;29.28175926;34.80342102
 4494;2810.42285156;687.44158936;29.10449409;34.74740982
 4495;2810.43652344;687.06561279;28.99813271;34.86972427
 4496;2810.45141602;686.46990967;28.87813759;35.08510208
 4497;2810.46630859;685.98535156;28.74995995;35.03483200
 4498;2810.47998047;685.40380859;28.61087227;35.10987473
 4499;2810.49487305;684.79418945;28.43360519;35.49932861
 4500;2810.50952148;684.28472900;28.32179070;35.75875473
 4501;2810.52319336;683.84857178;28.19906807;35.65841675
 4502;2810.53808594;683.32781982;28.01634789;36.01168060
 4503;2810.55297852;682.81884766;27.90453339;36.34375381
 4504;2810.56665039;682.15502930;27.79271889;36.51835632
 4505;2810.58154297;681.63397217;27.66999435;37.02132416
 4506;2810.59643555;681.08319092;27.53363609;37.50290298
 4507;2810.60986328;680.71496582;27.37000465;37.75242233
 4508;2810.62475586;680.22045898;27.26364517;38.19512939
 4509;2810.63964844;679.75659180;27.12455750;38.37175751
 4510;2810.65332031;679.39862061;27.03456116;38.57717514
 4511;2810.66821289;678.89752197;26.89274788;39.10716248
 4512;2810.68310547;678.55834961;26.81365967;39.30914307
 4513;2810.69677734;677.96551514;26.67729950;39.92772675
 4514;2810.71142578;677.59704590;26.59548569;40.13837814
 4515;2810.72631836;677.23370361;26.46730804;40.55671310
 4516;2810.73999023;676.78546143;26.37458229;40.75950623
 4517;2810.75488281;676.38958740;26.27367783;40.64037704
 4518;2810.76953125;676.01647949;26.15095329;41.18439484
 4519;2810.78344727;675.66278076;26.09095573;41.51702881
 4520;2810.79809570;675.21801758;26.01186752;41.26600647
 4521;2810.81274414;674.94299316;25.92732430;41.37509918
 4522;2810.82666016;674.66833496;25.82369232;41.54000854
 4523;2810.84155273;674.34490967;25.74460411;41.47037506
 4524;2810.85620117;673.96057129;25.64369774;41.45471573
 4525;2810.87011719;673.64459229;25.56733704;41.24863052
 4526;2810.88476563;673.35009766;25.45825005;41.23497772
 4527;2810.89965820;672.92767334;25.35734367;41.03618622
 4528;2810.91333008;672.64105225;25.30007362;41.07921982
 4529;2810.92822266;672.19219971;25.15280533;40.95230103
 4530;2810.94311523;671.93231201;25.07917213;40.76560593
 4531;2810.95678711;671.58905029;24.95099449;40.72061539
 4532;2810.97167969;671.27697754;24.92099571;40.46113968
 4533;2810.98632813;670.71289063;24.80918121;40.38455200
 4534;2811.00024414;670.42675781;24.70827484;40.14243698
 4535;2811.01489258;670.05310059;24.58009720;40.05390167
 4536;2811.02978516;669.72839355;24.36192322;39.68656158
 4537;2811.04345703;669.43511963;24.24738121;39.37292480
 4538;2811.05834961;669.00042725;24.18465614;39.07610321
 4539;2811.07299805;668.69476318;24.16556549;38.71317673
 4540;2811.08691406;668.36279297;23.99375343;38.32515335
 4541;2811.10278320;667.94311523;23.86830139;37.95353699
 4542;2811.11547852;667.56146240;23.76739693;37.58393478
 4543;2811.13012695;667.09136963;23.82466698;37.13796234
 4544;2811.14501953;666.69061279;23.75376129;37.15933990
 4545;2811.15991211;666.22088623;23.65012741;36.41733170
 4546;2811.17358398;665.82836914;23.59285736;36.20992661
 4547;2811.18847656;665.52142334;23.44013405;35.94676590
 4548;2811.20214844;664.93011475;23.33922958;35.64762497
 4549;2811.21679688;664.38287354;23.19196129;35.70399094
 4550;2811.23168945;663.86700439;23.07196426;35.60340500
 4551;2811.24658203;663.32836914;22.92742348;35.42423248
 4552;2811.26025391;662.91174316;22.76652145;35.23164749
 4553;2811.27514648;662.38378906;22.61925316;35.32917786
 4554;2811.28881836;661.94805908;22.50198364;35.19496155
 4555;2811.30371094;661.25579834;22.35744286;35.29022980
 4556;2811.31762695;660.85400391;22.21562958;35.35497665
 4557;2811.33227539;660.33349609;22.03018188;35.19098663
 4558;2811.34716797;659.73706055;21.92654800;35.14682388
 4559;2811.36206055;659.32708740;21.83927917;35.41067505
 4560;2811.37573242;659.05462646;21.74382782;35.09688950
 4561;2811.39038086;658.37774658;21.63201332;35.44828033
 4562;2811.40429688;657.77197266;21.50383568;35.63389587
 4563;2811.41918945;657.43933105;21.35656738;35.59710693
 4564;2811.43383789;657.03631592;21.19020844;35.75715637
 4565;2811.44775391;656.41931152;21.04566765;35.64321136
 4566;2811.46240234;655.69555664;20.94203568;36.11220932
 4567;2811.47729492;655.22381592;20.79476738;36.20407867
 4568;2811.49096680;654.73706055;20.69658852;36.29371262
 4569;2811.50561523;654.25445557;20.52477646;36.66790390
 4570;2811.52050781;653.73681641;20.39114380;36.91163254
 4571;2811.53442383;653.27630615;20.29296494;37.16083908
 4572;2811.54907227;652.83190918;20.22478676;37.34062958
 4573;2811.56396484;652.28643799;20.09660912;37.50415039
 4574;2811.57763672;651.80261230;20.00661087;37.92786026
 4575;2811.59252930;651.37652588;19.92479706;38.15349960
 4576;2811.60717773;650.96978760;19.82389069;38.30679321
 4577;2811.62207031;650.50177002;19.72025681;38.75357056
 4578;2811.63574219;650.09857178;19.61116982;38.85732269
 4579;2811.65063477;649.68774414;19.53480911;38.83134460
 4580;2811.66430664;649.26501465;19.42572212;39.04297256
 4581;2811.67919922;648.73956299;19.36026955;39.56987000
 4582;2811.69384766;648.40844727;19.28936195;39.89890671
 4583;2811.70874023;648.03265381;19.18845749;39.84573746
 4584;2811.72241211;647.73632813;19.11209488;39.98502731
 4585;2811.73730469;647.31005859;19.03028107;39.89707184
 4586;2811.75097656;646.94824219;18.96482849;39.94910431
 4587;2811.76586914;646.66778564;18.84483147;39.88694382
 4588;2811.78076172;646.25628662;18.78756142;39.66006470
 4589;2811.79443359;645.89074707;18.71392632;39.87020493
 4590;2811.80908203;645.58709717;18.59938622;39.77313232
 4591;2811.82397461;645.27923584;18.54484177;39.62119293
 4592;2811.83764648;644.89093018;18.49847984;39.48929596
 4593;2811.85253906;644.59124756;18.39212036;39.29916763
 4594;2811.86743164;644.08789063;18.32666779;39.36561203
 4595;2811.88110352;643.77941895;18.23121643;39.16771317
 4596;2811.89599609;643.39373779;18.15212822;39.13615799
 4597;2811.91088867;642.87109375;18.05122185;39.06571960
 4598;2811.92456055;642.71350098;17.93667984;38.80932236
 4599;2811.93945313;642.16619873;17.90940857;38.47320175
 4600;2811.95434570;641.89337158;17.79759407;38.57337952
 4601;2811.96801758;641.49291992;17.69396019;38.35187912
 4602;2811.98291016;641.09631348;17.62032700;37.93150711
 4603;2811.99658203;640.75347900;17.52760315;37.89727020
 4604;2812.01123047;640.38696289;17.40215302;37.72850418
 4605;2812.02612305;639.97888184;17.36942673;37.42938995
 4606;2812.04101563;639.64807129;17.21397591;36.81792831
 4607;2812.05468750;639.08160400;17.10761642;36.68432617
 4608;2812.06958008;638.67700195;17.03671074;36.72530746
 4609;2812.08325195;638.31787109;16.89762306;36.26492310
 4610;2812.09814453;637.97424316;16.81308174;35.75201797
 4611;2812.11279297;637.42309570;16.75035477;35.87627792
 4612;2812.12768555;637.04577637;16.60308838;35.56323624
 4613;2812.14135742;636.60150146;16.47218323;35.36383057
 4614;2812.15625000;636.03515625;16.37945938;35.32640839
 4615;2812.16992188;635.64965820;16.27037239;35.06770325
 4616;2812.18481445;635.20166016;16.13128471;34.91870499
 4617;2812.19970703;634.77716064;16.00583458;34.72843933
 4618;2812.21337891;634.26062012;15.88856506;34.57645035
 4619;2812.22802734;633.68530273;15.76856995;34.46997070
 4620;2812.24291992;633.12182617;15.66493607;34.71261215
 4621;2812.25659180;632.71960449;15.52585030;34.66342163
 4622;2812.27148438;632.29547119;15.39494514;34.61631393
 4623;2812.28637695;631.68896484;15.25585938;34.67536926
 4624;2812.30004883;631.32849121;15.13858986;34.60176086
 4625;2812.31469727;630.80328369;15.02677536;34.66138077
 4626;2812.32958984;630.30181885;14.89041710;34.68083191
 4627;2812.34326172;629.84094238;14.77042198;34.73480988
 4628;2812.35815430;629.27276611;14.67769623;34.80558014
 4629;2812.37207031;628.90203857;14.57406425;34.68415070
 4630;2812.38671875;628.37646484;14.38861465;34.79538345
 4631;2812.40161133;627.92639160;14.25771141;34.97428894
 4632;2812.41650391;627.38574219;14.15135002;34.97491455
 4633;2812.43017578;626.85144043;14.03680801;35.19060898
 4634;2812.44506836;626.29058838;13.91681290;35.34992981
 4635;2812.45874023;625.90338135;13.81045341;35.52592850
 4636;2812.47363281;625.41900635;13.72591019;35.57644653
 4637;2812.48828125;624.88903809;13.60046005;35.75502777
 4638;2812.50317383;624.38970947;13.43410110;35.90021133
 4639;2812.51684570;623.95281982;13.34137726;36.01255417
 4640;2812.53173828;623.39428711;13.28410721;36.43207550
 4641;2812.54541016;622.96075439;13.17229271;36.49569702
 4642;2812.56030273;622.53497314;13.06047821;36.92756271
 4643;2812.57495117;622.06494141;12.97593498;36.88603973
 4644;2812.58886719;621.77783203;12.90775490;37.23552322
 4645;2812.60351563;621.33642578;12.81503105;37.29310608
 4646;2812.61840820;620.89904785;12.68958092;37.32949066
 4647;2812.63208008;620.43786621;12.64049149;37.26837921
 4648;2812.64697266;620.17681885;12.52322388;37.43400192
 4649;2812.66186523;619.74743652;12.46049881;37.56424332
 4650;2812.67553711;619.31256104;12.32959366;37.53553009
 4651;2812.69042969;618.83221436;12.28323174;37.69370651
 4652;2812.70507813;618.43951416;12.20414352;37.72014999
 4653;2812.71899414;618.13665771;12.09232903;37.56567001
 4654;2812.73364258;617.79656982;12.03505707;37.58994293
 4655;2812.74853516;617.41479492;11.96415138;37.68136597
 4656;2812.76245117;617.02777100;11.88233566;37.38594437
 4657;2812.77709961;616.63110352;11.80597496;37.45314789
 4658;2812.79199219;616.16516113;11.72688484;37.35081863
 4659;2812.80566406;615.82757568;11.65325165;37.31410980
 4660;2812.82055664;615.43530273;11.56052780;37.21586227
 4661;2812.83544922;614.98901367;11.51689339;37.34241486
 4662;2812.84912109;614.69714355;11.40507889;37.23493958
 4663;2812.86401367;614.37078857;11.31508064;36.96191406
 4664;2812.87768555;614.12683105;11.24417496;36.68540573
 4665;2812.89257813;613.87768555;11.16781235;36.43551636
 4666;2812.90722656;613.32550049;11.08599854;36.26620102
 4667;2812.92211914;612.91033936;10.95236588;36.10107040
 4668;2812.93579102;612.61828613;10.88145828;35.80571747
 4669;2812.95068359;612.28814697;10.76419067;35.63320923
 4670;2812.96435547;611.76715088;10.65510368;35.47089386
 4671;2812.97924805;611.30456543;10.59510422;35.26565933
 4672;2812.99389648;610.72882080;10.48601723;35.09859467
 4673;2813.00878906;610.40179443;10.40420151;34.98638916
 4674;2813.02246094;610.07476807;10.31420517;34.90467453
 4675;2813.03735352;609.54193115;10.19420815;34.75527954
 4676;2813.05102539;608.92370605;10.08784866;34.72239304
 4677;2813.06591797;608.69451904;10.01421547;34.48760223
 4678;2813.08081055;608.30029297;9.90240097;34.04922104
 4679;2813.09448242;607.77148438;9.77967644;34.08621216
 4680;2813.10913086;607.31964111;9.67877197;33.97045898
 4681;2813.12402344;606.96545410;9.57786560;33.65717316
 4682;2813.13769531;606.42822266;9.48514175;33.50043488
 4683;2813.15258789;606.05773926;9.37605476;33.33914566
 4684;2813.16748047;605.53247070;9.22605896;33.20084381
 4685;2813.18115234;605.08020020;9.13879013;33.23211288
 4686;2813.19604492;604.58135986;9.04061127;33.09534836
 4687;2813.21069336;604.19567871;8.94243240;32.89951324
 4688;2813.22460938;603.77038574;8.81698227;32.98678589
 4689;2813.23950195;603.28326416;8.69425774;32.78030396
 4690;2813.25317383;602.87414551;8.57971764;32.69441223
 4691;2813.26806641;602.28125000;8.45426750;32.78723145
 4692;2813.28271484;601.82489014;8.35608864;32.73652649
 4693;2813.29663086;601.40338135;8.25790977;32.56348038
 4694;2813.31127930;600.94281006;8.14336777;32.83887100
 4695;2813.32617188;600.43133545;8.03428078;32.75626755
 4696;2813.33984375;599.88995361;7.90883017;32.75878525
 4697;2813.35473633;599.58093262;7.79428816;32.75018692
 4698;2813.36938477;598.95385742;7.70156384;32.82617950
 4699;2813.38427734;598.54980469;7.58702183;32.96036530
 4700;2813.39794922;598.03912354;7.41248226;32.76486969
 4701;2813.41284180;597.60131836;7.32521248;33.04323578
 4702;2813.42651367;597.24285889;7.20521641;32.94685745
 4703;2813.44140625;596.41833496;7.08794785;33.18386841
 4704;2813.45629883;595.90997314;6.99522305;33.44623947
 4705;2813.46997070;595.60455322;6.90795326;33.55670547
 4706;2813.48486328;595.05743408;6.77432156;33.42189026
 4707;2813.49951172;594.75726318;6.68432426;33.59316635
 4708;2813.51318359;594.24468994;6.60523605;33.62318039
 4709;2813.52807617;593.70483398;6.48251343;33.80288696
 4710;2813.54296875;593.36102295;6.37615299;33.83797073
 4711;2813.55664063;592.84887695;6.29161072;33.90764999
 4712;2813.57153320;592.39819336;6.19615936;34.12593079
 4713;2813.58618164;592.03430176;6.04889107;34.17919540
 4714;2813.60009766;591.48779297;5.99707413;34.33674622
 4715;2813.61474609;591.18200684;5.89616871;34.10440063
 4716;2813.62963867;590.59106445;5.81708050;34.43392181
 4717;2813.64331055;590.25457764;5.69163036;34.39731979
 4718;2813.65820313;589.85003662;5.63981342;34.59060669
 4719;2813.67285156;589.42791748;5.55254364;34.63174820
 4720;2813.68676758;588.98974609;5.45163822;34.78193665
 4721;2813.70166016;588.50384521;5.36164093;34.71292114
 4722;2813.71630859;588.12371826;5.29618835;34.65697479
 4723;2813.73022461;587.74737549;5.23346329;34.68577957
 4724;2813.74487305;587.40728760;5.18164730;34.81480026
 4725;2813.75878906;587.08905029;5.09983158;34.67787552
 4726;2813.77343750;586.66992188;5.00165272;34.58767700
 4727;2813.78833008;586.26623535;4.90347433;34.56477737
 4728;2813.80322266;585.84674072;4.81075001;34.43262100
 4729;2813.81689453;585.60742188;4.77256966;34.49444580
 4730;2813.83178711;585.08978271;4.68529987;34.32439804
 4731;2813.84545898;584.84246826;4.57893944;34.28945923
 4732;2813.86035156;584.33685303;4.54348612;34.23107147
 4733;2813.87426758;584.09844971;4.45621634;33.96345139
 4734;2813.88891602;583.61193848;4.37985516;33.96572495
 4735;2813.90380859;583.32482910;4.31440306;33.76567078
 4736;2813.91845703;582.89331055;4.19986105;33.78205872
 4737;2813.93212891;582.43756104;4.13440895;33.74871063
 4738;2813.94702148;582.07684326;4.04168463;33.49757767
 4739;2813.96191406;581.66882324;3.91350698;33.34569550
 4740;2813.97558594;581.36700439;3.84260035;32.93775940
 4741;2813.99047852;580.98626709;3.78532934;32.80378723
 4742;2814.00512695;580.49206543;3.71169567;32.56187057
 4743;2814.01904297;580.12554932;3.60806274;32.26063919
 4744;2814.03369141;579.72900391;3.52624702;32.00188446
 4745;2814.04760742;579.30511475;3.44715881;31.94627953
 4746;2814.06225586;578.86492920;3.29989100;31.73309326
 4747;2814.07714844;578.35449219;3.22080278;31.54242516
 4748;2814.09106445;578.00048828;3.13080549;31.44010735
 4749;2814.10571289;577.56372070;3.00808239;31.04827690
 4750;2814.12060547;577.15155029;2.88808632;30.81295013
 4751;2814.13427734;576.80242920;2.83081532;30.63037682
 4752;2814.14916992;576.15673828;2.71081972;30.63962173
 4753;2814.16381836;575.71228027;2.59900522;30.56984329
 4754;2814.17773438;575.34289551;2.47355461;30.27804375
 4755;2814.19262695;574.90197754;2.40537500;30.23723793
 4756;2814.20727539;574.38623047;2.26356173;30.11091232
 4757;2814.22094727;573.88714600;2.17083740;30.01711082
 4758;2814.23583984;573.31689453;2.07811308;29.89630508
 4759;2814.25048828;572.91534424;1.94993544;29.96439171
 4760;2814.26440430;572.51367188;1.84084845;29.92005539
 4761;2814.27905273;571.87701416;1.72357941;29.98529625
 4762;2814.29394531;571.34094238;1.60358334;30.06156921
 4763;2814.30761719;570.93463135;1.54358530;30.14365768
 4764;2814.32250977;570.32427979;1.39904451;30.21680069
 4765;2814.33740234;569.82403564;1.30904770;30.25359154
 4766;2814.35107422;569.35510254;1.20268774;30.42755508
 4767;2814.36572266;569.02838135;1.10723591;30.34036255
 4768;2814.38061523;568.43707275;0.99814892;30.35179138
 4769;2814.39428711;568.03033447;0.89724302;30.54615021
 4770;2814.40917969;567.49475098;0.80179167;30.71546555
 4771;2814.42407227;567.15173340;0.70906734;30.51400185
 4772;2814.43774414;566.70989990;0.62179756;30.71583748
 4773;2814.45263672;566.05975342;0.51543760;30.80751801
 4774;2814.46752930;565.70391846;0.39271426;31.00376129
 4775;2814.48120117;565.18493652;0.31908035;31.05138779
 4776;2814.49609375;564.76550293;0.20453858;31.17577553
 4777;2814.51074219;564.33520508;0.12545037;31.11451149
 4778;2814.52441406;563.99157715;0.02181745;31.18438339
 4779;2814.53930664;563.52648926;-0.05999804;31.37148094
 4780;2814.55419922;563.08105469;-0.14454079;31.22019768
 4781;2814.56787109;562.66601563;-0.23453784;31.40508652
 4782;2814.58276367;562.22296143;-0.35998821;31.48412323
 4783;2814.59741211;561.66693115;-0.41998625;31.56861115
 4784;2814.61132813;561.28704834;-0.50998306;31.48632431
 4785;2814.62597656;560.97839355;-0.58361721;31.37489510
 4786;2814.63989258;560.53704834;-0.68997717;31.47769737
 4787;2814.65454102;560.17724609;-0.79633737;31.52309608
 4788;2814.66943359;559.63525391;-0.84815383;31.52304459
 4789;2814.68432617;559.30322266;-0.93815088;31.63300323
 4790;2814.69799805;558.84472656;-1.05269253;31.80268288
 4791;2814.71289063;558.58380127;-1.08541870;31.45357513
 4792;2814.72656250;558.14569092;-1.14541674;31.32663727
 4793;2814.74145508;557.79425049;-1.27632153;31.36780739
 4794;2814.75610352;557.46069336;-1.33359230;31.33983421
 4795;2814.77001953;556.98309326;-1.41540778;31.30505371
 4796;2814.78466797;556.67431641;-1.51358640;31.06439400
 4797;2814.79956055;556.13220215;-1.58994746;31.10394669
 4798;2814.81323242;555.77191162;-1.63630962;31.12933922
 4799;2814.82812500;555.41638184;-1.72085226;31.00935364
 4800;2814.84301758;555.03186035;-1.80266774;30.81874084
 4801;2814.85668945;554.46295166;-1.91175508;30.91489029
 4802;2814.87158203;554.16967773;-1.95811713;30.66202164
 4803;2814.88623047;553.77673340;-2.06720448;30.76513100
 4804;2814.90014648;553.36230469;-2.16811013;30.56899071
 4805;2814.91479492;552.98876953;-2.21719956;30.44600487
 4806;2814.92944336;552.47100830;-2.28265190;30.36508751
 4807;2814.94335938;552.07086182;-2.35083151;30.37038040
 4808;2814.95800781;551.79724121;-2.47628188;30.13788986
 4809;2814.97290039;551.36193848;-2.53355265;29.91504669
 4810;2814.98657227;551.02465820;-2.60718656;29.70943451
 4811;2815.00244141;550.53009033;-2.68627501;29.59971619
 4812;2815.01611328;550.11755371;-2.79263496;29.55112076
 4813;2815.03002930;549.73266602;-2.87172341;29.41137695
 4814;2815.04467773;549.30120850;-2.92626691;29.20226097
 4815;2815.05957031;548.96350098;-3.03808141;28.84289551
 4816;2815.07348633;548.42431641;-3.10080671;28.68026733
 4817;2815.08813477;548.08398438;-3.19080377;28.28926086
 4818;2815.10278320;547.67169189;-3.28898239;28.29196167
 4819;2815.11669922;547.15093994;-3.36534333;28.27205849
 4820;2815.13159180;546.82653809;-3.44988608;27.82255554
 4821;2815.14624023;546.33764648;-3.57260919;27.72930908
 4822;2815.16015625;545.92156982;-3.63533449;27.62749100
 4823;2815.17480469;545.37414551;-3.73624015;27.53328705
 4824;2815.18872070;544.89367676;-3.80169249;27.37555504
 4825;2815.20336914;544.42926025;-3.88078094;27.31331825
 4826;2815.21826172;543.98065186;-4.00895834;27.30916786
 4827;2815.23291016;543.50445557;-4.04168463;27.17826843
 4828;2815.24682617;543.07446289;-4.15895367;27.16317940
 4829;2815.26147461;542.47192383;-4.23531485;27.06835938
 4830;2815.27539063;542.15765381;-4.36349249;27.18046570
 4831;2815.29003906;541.84356689;-4.45621634;26.89174461
 4832;2815.30493164;541.41394043;-4.54348612;26.71823883
 4833;2815.31958008;540.98504639;-4.60621119;26.61264038
 4834;2815.33349609;540.39770508;-4.73711634;26.66285515
 4835;2815.34814453;540.08325195;-4.76984262;26.46598053
 4836;2815.36206055;539.64135742;-4.88438416;26.45912170
 4837;2815.37670898;539.14123535;-4.97165394;26.32955360
 4838;2815.39160156;538.66711426;-5.02347040;26.29863739
 4839;2815.40551758;538.27777100;-5.13528490;26.28604126
 4840;2815.42016602;537.80047607;-5.23073626;26.22766113
 4841;2815.43505859;537.40655518;-5.33709669;26.00746155
 4842;2815.44873047;536.94036865;-5.38891268;26.04262352
 4843;2815.46362305;536.53051758;-5.50618172;25.96764565
 4844;2815.47827148;536.04547119;-5.56072569;25.85940361
 4845;2815.49218750;535.54003906;-5.63435936;25.92203331
 4846;2815.50683594;535.09399414;-5.74617386;25.93514442
 4847;2815.52172852;534.63671875;-5.81162596;25.87358284
 4848;2815.53540039;534.30590820;-5.88253260;25.69649696
 4849;2815.55029297;533.87548828;-5.99162054;25.60732841
 4850;2815.56494141;533.45867920;-6.06525421;25.64878082
 4851;2815.57885742;532.87615967;-6.13616085;25.68844032
 4852;2815.59350586;532.52984619;-6.22343111;25.67952347
 4853;2815.60839844;532.27020264;-6.31342745;25.41415405
 4854;2815.62231445;531.70788574;-6.40615225;25.39068031
 4855;2815.63696289;531.13555908;-6.46887732;25.24086761
 4856;2815.65185547;530.85552979;-6.55887413;25.19450378
 4857;2815.66552734;530.46978760;-6.63523531;25.13735771
 4858;2815.68041992;529.94580078;-6.72250509;24.99336243
 4859;2815.69531250;529.53961182;-6.80977488;25.02701569
 4860;2815.70898438;529.18066406;-6.84250116;24.91120911
 4861;2815.72363281;528.76995850;-6.95158863;24.82703018
 4862;2815.73852539;528.15216064;-7.02249527;24.64255142
 4863;2815.75244141;527.79260254;-7.07158470;24.69286728
 4864;2815.76708984;527.45349121;-7.17794466;24.55545425
 4865;2815.78100586;526.94757080;-7.23794270;24.60761261
 4866;2815.79565430;526.59545898;-7.31157684;24.25266266
 4867;2815.81054688;526.12060547;-7.38521051;24.33613968
 4868;2815.82543945;525.72595215;-7.47793484;24.09530449
 4869;2815.83911133;525.20678711;-7.54884148;24.07045364
 4870;2815.85375977;524.89117432;-7.63065720;24.04784966
 4871;2815.86767578;524.44323730;-7.70701790;23.86263657
 4872;2815.88232422;524.10443115;-7.77247047;23.75845146
 4873;2815.89721680;523.80194092;-7.83792305;23.37648010
 4874;2815.91186523;523.35351563;-7.93337440;23.35470390
 4875;2815.92578125;522.86627197;-7.97428179;23.11819077
 4876;2815.94042969;522.52581787;-8.06427956;22.94511795
 4877;2815.95434570;522.14373779;-8.14882183;22.69685555
 4878;2815.96923828;521.72668457;-8.22245598;22.20278931
 4879;2815.98388672;521.41485596;-8.29881668;22.05675507
 4880;2815.99780273;520.70758057;-8.39154053;22.04444885
 4881;2816.01245117;520.29956055;-8.43517494;21.95084572
 4882;2816.02709961;519.83660889;-8.54698944;21.90513992
 4883;2816.04101563;519.33215332;-8.62062454;21.62480354
 4884;2816.05590820;519.07550049;-8.69153023;21.37734413
 4885;2816.07055664;518.62945557;-8.77607346;21.05628777
 4886;2816.08447266;518.26440430;-8.87970734;20.72899818
 4887;2816.09912109;517.76422119;-8.92606926;20.51986504
 4888;2816.11376953;517.25579834;-9.02970123;20.55913162
 4889;2816.12768555;516.87994385;-9.08969879;20.24488449
 4890;2816.14257813;516.43908691;-9.17969704;20.04403114
 4891;2816.15722656;515.91168213;-9.25605774;19.72026253
 4892;2816.17114258;515.52734375;-9.33514595;19.59260178
 4893;2816.18579102;514.94970703;-9.42241669;19.76200104
 4894;2816.20068359;514.54168701;-9.48241425;19.60047913
 4895;2816.21435547;514.18591309;-9.56695557;19.49615860
 4896;2816.22924805;513.78106689;-9.66786194;19.08860016
 4897;2816.24389648;513.24798584;-9.76876831;18.98528862
 4898;2816.25781250;512.81939697;-9.83694839;19.00340652
 4899;2816.27246094;512.31781006;-9.90239906;18.99781609
 4900;2816.28735352;511.89648438;-9.99239731;18.80842972
 4901;2816.30200195;511.40817261;-10.10966492;18.86895943
 4902;2816.31591797;510.92712402;-10.16420937;18.89356995
 4903;2816.33056641;510.45510864;-10.27602386;18.74394608
 4904;2816.34448242;510.01763916;-10.34965706;18.71657372
 4905;2816.35913086;509.50750732;-10.41783714;18.67049789
 4906;2816.37402344;509.07827759;-10.50238037;18.60725784
 4907;2816.38769531;508.76037598;-10.54601479;18.54110527
 4908;2816.40258789;508.12796021;-10.64692116;18.70104599
 4909;2816.41748047;507.82647705;-10.72055435;18.61862564
 4910;2816.43115234;507.48129272;-10.78600693;18.49416161
 4911;2816.44604492;506.86721802;-10.89782143;18.53325081
 4912;2816.46093750;506.40194702;-10.93600273;18.60305786
 4913;2816.47460938;505.86834717;-11.02872658;18.56274605
 4914;2816.48950195;505.57476807;-11.09417915;18.47762871
 4915;2816.50317383;505.08532715;-11.20599365;18.42512321
 4916;2816.51806641;504.69555664;-11.21417427;18.27905655
 4917;2816.53295898;504.28250122;-11.28235435;18.28831100
 4918;2816.54663086;503.86715698;-11.34507942;17.94945526
 4919;2816.56152344;503.33346558;-11.43507576;18.27988052
 4920;2816.57543945;503.02709961;-11.54689026;18.09116936
 4921;2816.59008789;502.70321655;-11.56052589;17.80650330
 4922;2816.60498047;502.12860107;-11.62870598;17.90000534
 4923;2816.61987305;501.83111572;-11.71597672;17.59630966
 4924;2816.63354492;501.35263062;-11.77870178;17.57124138
 4925;2816.64843750;501.04690552;-11.84960747;17.51437378
 4926;2816.66210938;500.61578369;-11.95051384;17.48694229
 4927;2816.76245117;497.91696167;-12.29686546;24.21342468
 4928;2816.86328125;497.59490967;-11.93142319;35.17668533
 4929;2816.96289063;500.18170166;-10.74237251;33.46057510
 4930;2817.06250000;502.64682007;-9.78785896;23.15607452
 4931;2817.16308594;502.21331787;-9.87240028;13.51961040
 4932;2817.26269531;500.64013672;-10.19420815;13.01676559
 4933;2817.36328125;498.40402222;-10.64692116;17.52792931
 4934;2817.46264648;497.69989014;-10.51601601;26.89892578
 4935;2817.56225586;499.80764771;-9.36787224;26.67329407
 4936;2817.66284180;502.17373657;-8.40244865;18.97213364
 4937;2817.76269531;502.35412598;-8.48699188;8.78353214
 4938;2817.86230469;500.41513062;-9.03788376;9.28328514
 4939;2817.96289063;498.23089600;-9.43332481;14.18531036
 4940;2818.06250000;497.43872070;-9.03515625;27.01921844
 4941;2818.16333008;501.15625000;-7.43702698;22.27358246
 4942;2818.26293945;503.15649414;-7.03613138;5.31794071
 4943;2818.36254883;501.32061768;-7.56793165;2.81719637
