Repository: darthsax/dilatometry-data-dp1000_heattreatment

File: 200305 10 Aus 1000°C 30 min iso 740°C 15 min iso 600°C 2h q.csv (part 8 of 19)
Test :,200305 10 Aus 1000°C 30 min iso 740°C 15 min iso 600°C 2h q
;Time;Temperature;Change in Length;HF Power
 4943;2815.02880859;599.30957031;13.21865368;48.13263321
 4944;2815.12915039;599.38537598;13.22683620;48.83014297
 4945;2815.22949219;600.03143311;13.36592197;48.45526123
 4946;2815.32910156;600.27386475;13.44501019;47.87403488
 4947;2815.42944336;600.45776367;13.54318905;47.32351303
 4948;2815.52880859;600.64135742;13.56227970;45.94002533
 4949;2815.62915039;600.27911377;13.49409962;45.47778320
 4950;2815.72875977;600.12683105;13.45864582;45.57075882
 4951;2815.82934570;599.90856934;13.43410206;45.56239319
 4952;2815.92871094;599.81079102;13.40955639;45.79370117
 4953;2816.02929688;599.92028809;13.45319271;45.97798920
 4954;2816.12866211;599.97735596;13.49137211;45.97524643
 4955;2816.22924805;600.19537354;13.56773472;45.74688721
 4956;2816.32885742;600.34112549;13.62773228;45.05272293
 4957;2816.42919922;600.36865234;13.67136669;44.61693192
 4958;2816.52978516;600.41131592;13.69045734;44.26132965
 4959;2816.62915039;600.23303223;13.67954731;43.85943604
 4960;2816.72973633;600.45324707;13.66045856;43.17998505
 4961;2816.82910156;600.14947510;13.64954853;43.17379379
 4962;2816.92871094;600.18395996;13.65773106;43.29780197
 4963;2817.02929688;600.11114502;13.66045856;43.21875000
 4964;2817.12890625;600.05291748;13.70409298;43.13513184
 4965;2817.22949219;600.07287598;13.73136425;42.98874283
 4966;2817.32910156;600.30627441;13.79408932;42.52117157
 4967;2817.42871094;600.23303223;13.83227062;42.19753265
 4968;2817.52954102;600.36901855;13.89226818;41.79760742
 4969;2817.62915039;600.32104492;13.92226696;41.12994385
 4970;2817.72875977;600.35620117;13.93863010;40.91818237
 4971;2817.82934570;600.12377930;13.89499569;40.74230957
 4972;2817.92895508;600.25946045;13.93317699;40.54717636
 4973;2818.02978516;600.33319092;13.98771954;40.17745972
 4974;2818.12915039;600.31079102;13.99590206;39.80571747
 4975;2818.22900391;600.18469238;14.00681019;39.82711411
 4976;2818.32983398;600.18127441;14.03680897;39.59977341
 4977;2818.43041992;600.43127441;14.42679691;39.20015717
 4978;2818.53100586;600.97497559;14.74042225;36.64328384
 4979;2818.63037109;601.02490234;14.84950924;34.23255157
 4980;2818.72998047;600.94671631;14.88769054;32.16703415
 4981;2818.83032227;600.57586670;14.84678173;31.36630249
 4982;2818.93017578;599.74572754;14.86859989;32.03783035
 4983;2819.03076172;599.74078369;14.90950680;32.38814163
 4984;2819.13037109;599.81591797;15.17677212;32.67718124
 4985;2819.23095703;600.00537109;15.32676601;32.57838440
 4986;2819.33056641;600.36560059;15.34858418;32.05659485
 4987;2819.43017578;600.15026855;15.47948933;31.73694992
 4988;2819.53076172;600.40826416;15.47948933;31.20260429
 4989;2819.63037109;600.68536377;15.57494068;29.83592033
 4990;2819.72998047;600.34210205;15.59130383;29.34783745
 4991;2819.83056641;600.35803223;15.57766819;28.86818886
 4992;2819.93017578;600.06903076;15.55585003;29.26100540
 4993;2820.03076172;599.97613525;15.56130505;29.42583847
 4994;2820.13037109;600.12377930;15.62948322;28.99964333
 4995;2820.23022461;600.04266357;15.64857388;29.01024818
 4996;2820.33081055;600.11486816;15.69220829;28.84800339
 4997;2820.43041992;600.14373779;15.78493309;28.68137741
 4998;2820.53100586;600.21856689;15.82584190;28.19655228
 4999;2820.63061523;600.32702637;15.86674690;27.60742569
 5000;2820.73022461;600.13659668;15.89674950;27.49875641
 5001;2820.83081055;600.40826416;15.93492699;26.92591095
 5002;2820.93017578;600.45648193;15.95129204;26.58359146
 5003;2821.03100586;600.10076904;15.91311073;26.57184601
 5004;2821.13061523;600.00335693;15.89674950;26.61332130
 5005;2821.23022461;599.88665771;15.97310829;26.77184868
 5006;2821.33081055;600.10797119;16.02219963;26.63255501
 5007;2821.43041992;600.29333496;16.15310478;26.06678200
 5008;2821.53100586;600.23364258;16.10946846;25.64879990
 5009;2821.63037109;600.14862061;16.13401222;25.46720505
 5010;2821.72998047;600.14526367;16.18310356;25.29631805
 5011;2821.83081055;600.16412354;16.20764732;25.11039352
 5012;2821.93017578;600.07733154;16.19946480;25.04356003
 5013;2822.03076172;600.14904785;16.26218987;24.75429344
 5014;2822.13061523;600.14038086;16.27855492;24.51000595
 5015;2822.22998047;600.15930176;16.29491615;24.45808029
 5016;2822.33081055;600.19787598;16.36855125;24.13744164
 5017;2822.43041992;600.13171387;16.36036873;23.96490097
 5018;2822.53100586;600.22088623;16.39309502;23.99595261
 5019;2822.63037109;600.13659668;16.45854759;23.77512360
 5020;2822.72998047;600.19104004;16.46945763;23.40038109
 5021;2822.83056641;600.19140625;16.48036385;23.29043388
 5022;2822.93017578;600.18682861;16.49945641;23.00290680
 5023;2823.03076172;600.08422852;16.54308891;22.99721146
 5024;2823.13037109;600.12487793;16.55399895;22.85576820
 5025;2823.22998047;600.05468750;16.61672401;22.83688736
 5026;2823.33081055;599.97717285;16.60581398;22.67344475
 5027;2824.33129883;599.95416260;16.65763283;19.84576797
 5028;2825.33105469;600.22161865;16.85671425;18.24810410
 5029;2826.33178711;600.10290527;17.04489326;17.12356377
 5030;2827.33154297;600.05090332;17.26033974;16.37517166
 5031;2828.33105469;600.07611084;17.47033119;15.77966690
 5032;2829.33129883;599.96282959;17.67214394;15.70287132
 5033;2830.33105469;599.93902588;17.82759285;15.09215355
 5034;2831.33129883;599.89636230;18.11940193;14.78723145
 5035;2832.33129883;599.98596191;18.31848717;14.66514397
 5036;2833.33105469;599.91326904;18.48756981;14.09169674
 5037;2834.33081055;599.90155029;18.70574760;14.08829308
 5038;2835.33154297;600.10021973;18.89392281;13.57524395
 5039;2836.33178711;599.91668701;19.03027916;13.55795670
 5040;2837.33105469;600.02960205;19.01391792;13.64774323
 5041;2838.33129883;600.00994873;19.35481453;13.58704758
 5042;2839.33129883;600.04168701;19.51299095;13.37925339
 5043;2840.33154297;600.04962158;19.75025749;13.21094513
 5044;2841.33105469;599.98382568;19.88661766;13.19636917
 5045;2842.33129883;600.00720215;20.09115410;12.98008919
 5046;2843.33154297;599.91094971;20.21933174;13.03757477
 5047;2844.33105469;599.97290039;20.38841820;12.94075489
 5048;2845.33105469;599.93371582;20.50841331;12.84459496
 5049;2846.33105469;600.04315186;20.71840477;12.36874676
 5050;2847.33105469;599.89508057;20.84930992;12.58805275
 5051;2848.33105469;599.89996338;21.03476143;12.53112698
 5052;2849.33105469;600.22296143;21.11384773;12.03468513
 5053;2850.33129883;600.02044678;21.29384041;12.23388481
 5054;2851.33129883;599.96124268;21.44929314;12.23853683
 5055;2852.33105469;600.17340088;21.62383080;11.92526245
 5056;2853.33081055;600.14971924;21.68382835;12.00178528
 5057;2854.33178711;599.89318848;21.84200478;11.99817085
 5058;2855.33081055;600.11450195;21.96200371;11.72751617
 5059;2856.33129883;600.02496338;22.13654137;11.62457657
 5060;2857.33154297;599.91278076;22.16381264;11.43687820
 5061;2858.33081055;600.01062012;22.31653404;11.40959930
 5062;2859.33178711;599.92034912;22.42562294;11.66432571
 5063;2860.33081055;600.03814697;22.55925560;11.23762894
 5064;2861.33105469;599.93200684;22.66016197;11.12303829
 5065;2862.33081055;600.06427002;22.76379204;10.87524891
 5066;2863.33154297;600.14660645;22.89196968;10.87450123
 5067;2864.33154297;600.05780029;23.00105858;10.80778217
 5068;2865.33129883;600.19720459;23.12378120;10.69534397
 5069;2866.33154297;600.03515625;23.23014259;10.42719650
 5070;2867.33154297;599.87915039;23.34195518;10.68287754
 5071;2868.33081055;600.06347656;23.45649910;10.44179726
 5072;2869.33081055;600.00683594;23.62285423;10.42195129
 5073;2870.33081055;600.16351318;23.77285194;9.93931007
 5074;2871.33081055;600.04644775;23.84375954;10.16829586
 5075;2872.33081055;600.06951904;23.96920967;10.10104561
 5076;2873.33154297;599.94146729;24.07283974;10.19503975
 5077;2874.33154297;600.08953857;24.31283379;10.04188538
 5078;2875.33129883;599.90179443;24.40010262;10.28156376
 5079;2876.33081055;599.96417236;24.50919151;10.33529758
 5080;2877.33081055;600.07330322;24.63464165;9.96177864
 5081;2878.33129883;599.94177246;24.74372673;10.00492954
 5082;2879.33081055;600.04608154;24.90190315;9.81709290
 5083;2880.33129883;600.03137207;25.00008202;9.81117439
 5084;2881.33154297;599.94830322;25.11462593;9.97837543
 5085;2882.33105469;599.98071289;25.20734978;9.79378796
 5086;2883.33105469;600.15252686;25.36552620;9.84944725
 5087;2884.33105469;599.96118164;25.40643501;10.07595825
 5088;2885.33154297;600.11303711;25.54006386;9.98511887
 5089;2886.33081055;599.92193604;25.62188148;9.98254967
 5090;2887.33129883;599.94146729;25.76096916;10.11023998
 5091;2888.33105469;599.83605957;25.80732918;10.10237598
 5092;2889.33081055;600.01165771;25.93823433;9.80458641
 5093;2890.33129883;599.92523193;25.98732185;10.00024891
 5094;2891.33081055;600.16320801;26.13186455;9.67636013
 5095;2892.33154297;599.91430664;26.17277336;9.95216274
 5096;2893.33081055;599.93280029;26.29276848;10.04036903
 5097;2894.33178711;600.00720215;26.32549477;10.01286888
 5098;2895.33129883;600.03021240;26.42912865;9.69713306
 5099;2896.33081055;599.99243164;26.54366875;9.91012001
 5100;2897.33154297;600.05816650;26.64184761;9.71628475
 5101;2898.33129883;599.90979004;26.65003014;9.95415974
 5102;2899.33129883;599.94787598;26.77275276;10.01323605
 5103;2900.33081055;600.10772705;26.83547783;9.74749756
 5104;2901.33154297;599.89038086;26.95547295;10.05758476
 5105;2902.33154297;599.99627686;27.00456429;9.77064419
 5106;2903.33178711;599.92218018;27.10001564;9.80410290
 5107;2904.33129883;600.02301025;27.17364693;9.71806431
 5108;2905.33129883;599.93322754;27.22273827;9.88282013
 5109;2906.33154297;600.00195313;27.29091835;9.88246155
 5110;2907.33129883;600.22509766;27.42181969;9.46966362
 5111;2908.33129883;599.83117676;27.44363976;10.03978157
 5112;2909.33105469;599.94146729;27.57999992;10.04966831
 5113;2910.33081055;599.95996094;27.58817863;9.60947418
 5114;2911.33178711;599.86700439;27.64817619;9.87530899
 5115;2912.33129883;600.08947754;27.76817513;9.60550117
 5116;2913.33105469;600.08123779;27.79544640;9.71102619
 5117;2914.33081055;599.98754883;27.87180519;9.90964127
 5118;2915.33081055;600.01477051;27.96180534;9.81940651
 5119;2916.33081055;600.11712646;27.96998405;9.71046162
 5120;2917.33154297;600.01782227;28.05180168;9.80084419
 5121;2918.33178711;600.03094482;28.13088799;9.47030449
 5122;2919.33081055;599.98767090;28.18270683;9.87024689
 5123;2920.33081055;600.11596680;28.24815941;9.73634338
 5124;2921.33154297;599.96606445;28.32451820;9.80927086
 5125;2922.33129883;600.13153076;28.38997078;9.75383186
 5126;2923.33154297;599.90899658;28.43087959;9.89769745
 5127;2924.33081055;600.07672119;28.51269341;9.86310673
 5128;2925.33154297;599.77984619;28.53451347;9.98198032
 5129;2926.33154297;599.99169922;28.62723732;9.74848366
 5130;2927.33105469;600.08349609;28.66541862;9.96013737
 5131;2928.33105469;599.88897705;28.71450615;9.68422127
 5132;2929.33105469;600.05700684;28.77177620;9.76794338
 5133;2930.33129883;600.22180176;28.86177254;9.39829254
 5134;2931.33105469;600.04956055;28.90813637;9.78877354
 5135;2932.33081055;600.02874756;28.96813393;9.82937813
 5136;2933.33081055;600.00683594;29.03358650;9.87632465
 5137;2934.33105469;600.07714844;29.03904152;9.86038113
 5138;2935.33105469;599.94714355;29.05540276;9.84012699
 5139;2936.33154297;599.99359131;29.12358284;9.80865479
 5140;2937.33154297;599.97436523;29.17539787;9.79495049
 5141;2938.33129883;600.02569580;29.29812050;9.88662052
 5142;2939.33105469;599.88171387;29.28175926;9.95161819
 5143;2940.33105469;600.10766602;29.37721062;9.76799202
 5144;2941.33105469;599.95477295;29.40720940;9.84762383
 5145;2942.33129883;599.92071533;29.45902443;9.86124897
 5146;2943.33129883;599.93157959;29.48357201;9.86437225
 5147;2944.33105469;599.92681885;29.52993202;9.93531609
 5148;2945.33129883;599.97473145;29.56538582;9.83972931
 5149;2946.33129883;600.09246826;29.64447594;9.75021362
 5150;2947.33129883;599.80969238;29.63356590;10.06154919
 5151;2948.33129883;599.97436523;29.69901848;9.85473824
 5152;2949.33154297;600.03668213;29.73174477;9.80827141
 5153;2950.33154297;600.05737305;29.79174232;9.74499512
 5154;2951.33129883;599.93585205;29.80810356;9.84922504
 5155;2952.33129883;600.00500488;29.87082863;9.80134392
 5156;2953.33129883;599.96228027;29.91991997;9.80262661
 5157;2954.33129883;600.00573730;29.94446373;9.80169201
 5158;2955.33129883;600.02832031;29.99082756;9.65461540
 5159;2956.33129883;600.04083252;30.06991386;9.68150330
 5160;2957.33129883;600.02386475;30.08900642;9.79102993
 5161;2958.33105469;599.96228027;30.12718391;9.72875214
 5162;2959.33081055;600.08428955;30.17900276;9.65381527
 5163;2960.33129883;600.01397705;30.21718407;9.85749149
 5164;2961.33129883;600.00122070;30.23081779;9.76110649
 5165;2962.33105469;599.90826416;30.29627037;9.87502956
 5166;2963.33178711;599.95019531;30.33717918;9.77320480
 5167;2964.33105469;599.97509766;30.35626793;9.78756332
 5168;2965.33105469;600.12591553;30.42444801;9.50621891
 5169;2966.33105469;599.98944092;30.42172050;9.65978622
 5170;2967.33129883;600.16857910;30.49535561;9.48078823
 5171;2968.33154297;600.01745605;30.56353569;9.71290398
 5172;2969.33154297;599.84674072;30.58535194;9.95965767
 5173;2970.33081055;600.02496338;30.62626076;9.81465912
 5174;2971.33105469;599.91992188;30.64262199;9.94923592
 5175;2972.33105469;600.03216553;30.68625832;9.72898006
 5176;2973.33105469;600.09490967;30.70534706;9.64029408
 5177;2974.33081055;600.09106445;30.73534584;9.70905304
 5178;2975.33129883;600.09869385;30.78989220;9.78655720
 5179;2976.33129883;600.00805664;30.80352592;9.77961922
 5180;2977.33154297;600.03668213;30.87170601;9.81232357
 5181;2978.33154297;600.01287842;30.88807106;9.70342445
 5182;2979.33178711;600.01782227;30.95352364;9.78343105
 5183;2980.33081055;599.97064209;30.97533989;9.80202389
 5184;2981.33081055;599.95776367;30.99442863;9.73153305
 5185;2982.33081055;599.83386230;31.02169991;9.92365265
 5186;2983.33154297;599.96343994;31.05170250;9.90850353
 5187;2984.33154297;599.93432617;31.10897255;9.76633167
 5188;2985.33154297;600.06048584;31.14715385;9.70051670
 5189;2986.33105469;599.95550537;31.15806007;9.64760399
 5190;2987.33081055;600.04083252;31.19078636;9.71779728
 5191;2988.33105469;599.98083496;31.25351143;9.79138565
 5192;2989.33105469;600.08392334;31.23715019;9.66891861
 5193;2990.33129883;600.09490967;31.30260277;9.69454002
 5194;2991.33154297;599.93957520;31.32441902;9.71886730
 5195;2992.33154297;600.04870605;31.32714653;9.68263054
 5196;2993.33081055;600.15045166;31.36260033;9.70728779
 5197;2994.33105469;600.00994873;31.35987282;9.72454262
 5198;2995.33129883;599.95550537;31.39259911;9.81998825
 5199;2996.33154297;599.92340088;31.46350670;9.82340717
 5200;2997.33154297;600.07073975;31.51804924;9.63622952
 5201;2998.33154297;600.01324463;31.55895805;9.58073807
 5202;2999.33178711;599.89508057;31.57804680;9.88333321
 5203;3000.33081055;600.11450195;31.61077309;9.56557083
 5204;3001.33105469;599.87274170;31.61895561;9.88211536
 5205;3002.33105469;599.89996338;31.64622688;9.69536781
 5206;3003.33105469;600.00878906;31.68986320;9.76445961
 5207;3004.33081055;600.02453613;31.71167946;9.80921650
 5208;3005.33081055;600.02801514;31.69258690;9.89758110
 5209;3006.33105469;600.09906006;31.76622200;9.74363518
 5210;3007.33081055;600.09490967;31.82894707;9.76526833
 5211;3008.33081055;599.83807373;31.86712837;9.83413315
 5212;3009.33129883;600.10955811;31.84531212;9.69912624
 5213;3010.33105469;599.90789795;31.89712715;9.83447552
 5214;3011.33105469;600.07141113;31.91076469;9.66102695
 5215;3012.33105469;599.94262695;31.93530846;9.93131638
 5216;3013.33105469;599.93536377;31.98712349;9.89424324
 5217;3014.33081055;599.92755127;32.02803040;9.80630970
 5218;3015.33105469;599.88305664;32.01712036;10.06049347
 5219;3016.33105469;600.05566406;32.06075668;9.67832375
 5220;3017.33081055;599.95434570;32.03894043;9.76583099
 5221;3018.33081055;600.11450195;32.07711792;9.71254158
 5222;3019.33081055;599.92340088;32.15620804;9.96110821
 5223;3020.33154297;600.03259277;32.15075302;9.70284081
 5224;3021.33154297;599.92718506;32.15893555;9.80882931
 5225;3022.33129883;599.94000244;32.17529678;9.74818134
 5226;3023.33129883;600.07830811;32.23529434;9.61625004
 5227;3024.33129883;600.03906250;32.24074936;9.76230335
 5228;3025.33129883;600.09490967;32.23257065;9.51253128
 5229;3026.33129883;600.07525635;32.31983948;9.54684067
 5230;3027.33129883;599.99328613;32.35802078;9.73778343
 5231;3028.33129883;599.93469238;32.36074448;9.80415344
 5232;3029.33105469;600.00494385;32.37438202;9.73542404
 5233;3030.33081055;600.08349609;32.39347076;9.68671513
 5234;3031.33081055;599.92376709;32.39619827;9.81336975
 5235;3032.33154297;599.88787842;32.40165329;9.81519794
 5236;3033.33129883;600.13305664;32.42619705;9.45358944
 5237;3034.33081055;600.01782227;32.45347214;9.71552658
 5238;3035.33178711;600.11071777;32.51074219;9.76082706
 5239;3036.33154297;599.96124268;32.50255966;9.77809906
 5240;3037.33154297;600.00952148;32.58437347;9.85481358
 5241;3038.33154297;600.02313232;32.55982971;9.84813118
 5242;3039.33129883;599.86938477;32.59528351;9.86373043
 5243;3040.33129883;600.00836182;32.59801102;9.78872681
 5244;3041.33129883;600.08770752;32.61709976;9.65635681
 5245;3042.33081055;599.82110596;32.62528229;10.03425980
 5246;3043.33081055;600.06048584;32.70437241;9.72219467
 5247;3044.33178711;599.99670410;32.69346237;9.80804253
 5248;3045.33178711;599.93847656;32.71527863;10.05993843
 5249;3046.33154297;600.09521484;32.72073364;9.63110161
 5250;3047.33154297;599.91101074;32.75891495;9.66674900
 5251;3048.33154297;599.97021484;32.81891251;9.64192104
 5252;3049.33081055;600.01635742;32.83255005;9.74376011
 5253;3050.33154297;600.05181885;32.85163879;9.72440529
 5254;3051.33154297;600.02911377;32.85982132;9.72101212
 5255;3052.33178711;599.97363281;32.88709259;9.87045479
 5256;3053.33154297;599.88787842;32.88982010;9.95760727
 5257;3054.33129883;600.04345703;32.88982010;9.58719158
 5258;3055.33154297;599.95019531;32.93890762;9.68688107
 5259;3056.33154297;600.07141113;32.94709015;9.58541298
 5260;3057.33178711;600.15264893;32.97981644;9.60221195
 5261;3058.33178711;600.21490479;33.00981522;9.56204319
 5262;3059.33154297;599.78704834;32.99890518;9.89152718
 5263;3060.33154297;600.01708984;33.04799652;9.86167812
 5264;3061.33129883;599.98193359;33.05890656;9.75318146
 5265;3062.33105469;599.96954346;33.07526779;9.74561882
 5266;3063.33105469;599.93432617;33.07799530;9.74085045
 5267;3064.33105469;599.87274170;33.10253906;9.87129688
 5268;3065.33129883;600.16094971;33.12435913;9.72787285
 5269;3066.33154297;600.10589600;33.13799286;9.61754894
 5270;3067.33154297;600.02917480;33.15435791;9.45649815
 5271;3068.33129883;599.94909668;33.17890167;9.88515568
 5272;3069.33105469;600.17193604;33.23344421;9.62338066
 5273;3070.33129883;600.06347656;33.25798798;9.64970398
 5274;3071.33129883;600.02386475;33.26344299;9.80669403
 5275;3072.33129883;600.15649414;33.28526306;9.65264416
 5276;3073.33154297;599.86486816;33.31526184;9.76452732
 5277;3074.33154297;599.97363281;33.29071426;9.85229397
 5278;3075.33154297;600.07751465;33.32616806;9.71324158
 5279;3076.33178711;599.99707031;33.32344055;9.81065369
 5280;3077.33081055;600.12933350;33.30435181;9.64878464
 5281;3078.33105469;600.09454346;33.35071182;9.50502205
 5282;3079.33081055;600.02429199;33.39434814;9.74161434
 5283;3080.33081055;600.00494385;33.38616562;9.82854462
 5284;3081.33081055;600.00494385;33.43525696;9.79912472
 5285;3082.33081055;600.04315186;33.44616318;9.50263405
 5286;3083.33105469;599.91168213;33.45707321;10.07987881
 5287;3084.33105469;600.03179932;33.46252823;9.64536095
 5288;3085.33129883;600.10632324;33.51707077;9.60849857
 5289;3086.33154297;600.02044678;33.47616577;9.80582619
 5290;3087.33081055;599.95886230;33.48979950;9.71635246
 5291;3088.33081055;600.01184082;33.55525208;9.93933582
 5292;3089.33105469;599.98577881;33.52525330;9.55224609
 5293;3090.33081055;599.99707031;33.56070709;9.55163193
 5294;3091.33154297;599.91235352;33.63161469;9.76062298
 5295;3092.33081055;600.01666260;33.63434219;9.65172386
 5296;3093.33178711;599.94305420;33.63979340;9.85122299
 5297;3094.33154297;599.98602295;33.67251968;9.67321587
 5298;3095.33154297;599.98913574;33.69433975;9.65889263
 5299;3096.33081055;599.93548584;33.66979218;9.77107811
 5300;3097.33105469;600.04730225;33.73524475;9.60580254
 5301;3098.33129883;599.93884277;33.73524475;9.81633854
 5302;3099.33154297;600.10205078;33.74615479;9.61887741
 5303;3100.33154297;600.03558350;33.75160980;9.61330223
 5304;3101.33081055;600.05108643;33.76251984;9.74306107
 5305;3102.33081055;600.01708984;33.85251617;9.71026516
 5306;3103.33129883;599.98498535;33.77615356;9.63035011
 5307;3104.33154297;600.10205078;33.82251740;9.58246994
 5308;3105.33129883;599.93927002;33.87433243;9.72256088
 5309;3106.33129883;600.09521484;33.83069611;9.55500412
 5310;3107.33154297;599.95550537;33.86342239;9.70960236
 5311;3108.33154297;599.96307373;33.87705994;9.67274284
 5312;3109.33081055;599.88824463;33.87978745;9.76685715
 5313;3110.33105469;600.06280518;33.92342377;9.70050526
 5314;3111.33105469;599.99212646;33.92069626;9.84511757
 5315;3112.33129883;599.98498535;33.94524002;9.76192474
 5316;3113.33154297;599.94647217;33.93160248;9.82768250
 5317;3114.33081055;599.99401855;33.96160126;9.81800079
 5318;3115.33105469;600.06005859;33.94796753;9.58563614
 5319;3116.33105469;600.13299561;33.99705505;9.70299339
 5320;3117.33129883;599.96643066;33.97523880;9.79932880
 5321;3118.33129883;599.99401855;34.05160141;9.85165501
 5322;3119.33154297;600.02313232;34.05978012;9.65199661
 5323;3120.33154297;600.03704834;34.07069016;9.81727505
 5324;3121.33081055;600.12994385;34.07614517;9.49089527
 5325;3122.33105469;599.95062256;34.10068893;9.78139114
 5326;3123.33154297;599.89172363;34.09796143;9.76710701
 5327;3124.33129883;600.20819092;34.13614273;9.40431976
 5328;3125.33154297;600.02008057;34.16341400;9.71582031
 5329;3126.33154297;600.00048828;34.15795898;9.80188656
 5330;3127.33178711;599.84558105;34.18250275;9.84090233
 5331;3128.33154297;600.10327148;34.20432281;9.56001377
 5332;3129.33154297;600.02465820;34.19341278;9.79020214
 5333;3130.33154297;600.00231934;34.20159531;9.48102188
 5334;3131.33081055;600.01745605;34.22341156;9.65127087
 5335;3132.33105469;600.00836182;34.23977661;9.63948631
 5336;3133.33129883;599.99060059;34.25341034;9.69088745
 5337;3134.33154297;599.86938477;34.26977539;9.97080040
 5338;3135.33154297;599.98193359;34.26977539;9.65677643
 5339;3136.33178711;600.07177734;34.28886414;9.73157501
 5340;3137.33081055;600.11340332;34.33522797;9.63033009
 5341;3138.33105469;600.07525635;34.33522797;9.62217140
 5342;3139.33129883;599.94000244;34.29977417;9.61807346
 5343;3140.33129883;599.98266602;34.31068039;9.69834137
 5344;3141.33129883;599.98980713;34.40068054;9.68196869
 5345;3142.33178711;600.00109863;34.38431549;9.80424023
 5346;3143.33154297;600.13720703;34.42249680;9.64500332
 5347;3144.33178711;599.74017334;34.37340546;9.91799164
 5348;3145.33081055;600.01324463;34.38431549;9.60137367
 5349;3146.33081055;599.96228027;34.42249680;9.71458530
 5350;3147.33081055;600.02124023;34.42795181;9.70037365
 5351;3148.33105469;600.00994873;34.43885803;9.79703712
 5352;3149.33105469;599.96606445;34.42522430;9.59659958
 5353;3150.33129883;599.88140869;34.44158554;9.76288033
 5354;3151.33129883;599.97399902;34.49067688;9.78503132
 5355;3152.33154297;600.09558105;34.51249313;9.67895031
 5356;3153.33154297;599.94409180;34.51794815;9.86723328
 5357;3154.33178711;600.05175781;34.50976563;9.87152004
 5358;3155.33081055;600.09149170;34.56703568;9.71187782
 5359;3156.33178711;599.92108154;34.55612946;9.63423920
 5360;3157.33178711;600.07904053;34.58340073;9.65347385
 5361;3158.33178711;600.00573730;34.60794449;9.67248821
 5362;3159.33081055;600.01324463;34.59431076;9.49579430
 5363;3160.33105469;600.06005859;34.60248947;9.78470802
 5364;3161.33154297;599.97888184;34.65430832;9.72163582
 5365;3162.33154297;599.97967529;34.61067200;9.67855835
 5366;3163.33081055;600.22326660;34.68157959;9.68720150
 5367;3164.33105469;599.93811035;34.64612579;9.85563183
 5368;3165.33105469;600.00158691;34.70066833;9.60207653
 5369;3166.33105469;600.02496338;34.69521332;9.74975681
 5370;3167.33129883;599.89239502;34.67612457;9.79079819
 5371;3168.33154297;600.08050537;34.72248840;9.64335632
 5372;3169.33081055;600.02124023;34.73066711;9.75565815
 5373;3170.33105469;600.05218506;34.74157715;9.63841534
 5374;3171.33129883;599.93469238;34.74975967;9.83769131
 5375;3172.33129883;599.87805176;34.76066589;9.78523350
 5376;3173.33129883;599.95996094;34.73339462;9.64295483
 5377;3174.33154297;600.08325195;34.77430344;9.68928719
 5378;3175.33154297;599.92419434;34.77975845;9.86788750
 5379;3176.33105469;599.92718506;34.79611969;9.78765106
 5380;3177.33129883;600.01745605;34.82066345;9.61062813
 5381;3178.33105469;600.04083252;34.76612091;9.52197456
 5382;3179.33105469;600.09033203;34.82611847;9.46623516
 5383;3180.33129883;600.03741455;34.84793854;9.48435593
 5384;3181.33105469;599.95513916;34.88066483;9.77703953
 5385;3182.33081055;600.04461670;34.84521103;9.75943947
 5386;3183.33081055;599.88171387;34.87248230;9.86032581
 5387;3184.33105469;599.81463623;34.87520981;9.87810707
 5388;3185.33105469;599.93884277;34.92429733;9.76149750
 5389;3186.33129883;599.94036865;34.94611359;9.75624275
 5390;3187.33129883;600.00610352;34.94338989;9.69011021
 5391;3188.33154297;599.95922852;34.93520737;9.62755394
 5392;3189.33154297;599.95886230;34.94066238;9.58603001
 5393;3190.33178711;599.94372559;34.96520615;9.71657848
 5394;3191.33105469;600.08312988;34.99520493;9.65326405
 5395;3192.33105469;600.03741455;34.95429611;9.64897537
 5396;3193.33105469;600.10845947;35.02793121;9.64321327
 5397;3194.33105469;599.94714355;35.00884247;9.77115440
 5398;3195.33129883;599.95172119;35.04974747;9.94252014
 5399;3196.33129883;599.86560059;35.06065750;9.82290077
 5400;3197.33129883;599.92480469;35.04701996;9.69964886
 5401;3198.33129883;600.06506348;35.06611252;9.80172253
 5402;3199.33154297;600.06048584;35.06338501;9.72294044
 5403;3200.33154297;599.97509766;35.09338379;9.72704697
 5404;3201.33129883;600.02648926;35.09065628;9.66513824
 5405;3202.33154297;599.92523193;35.13156509;9.73648453
 5406;3203.33081055;599.90521240;35.13702011;9.86761761
 5407;3204.33105469;600.02984619;35.14247131;9.74604225
 5408;3205.33081055;600.01251221;35.12065506;9.62513828
 5409;3206.33105469;599.92480469;35.12611008;9.87467670
 5410;3207.33105469;599.99438477;35.15338135;9.66493320
 5411;3208.33154297;599.87768555;35.16974258;9.86062050
 5412;3209.33178711;600.01397705;35.15065384;9.67152119
 5413;3210.33081055;599.98944092;35.19429016;9.81879807
 5414;3211.33081055;600.03399658;35.22701645;9.64267159
 5415;3212.33105469;600.09674072;35.19156265;9.63157368
 5416;3213.33105469;600.13824463;35.18338013;9.62871647
 5417;3214.33129883;599.90069580;35.20792389;9.78508759
 5418;3215.33154297;599.92803955;35.22701645;9.66691113
 5419;3216.33154297;600.00573730;35.27064896;9.64014912
 5420;3217.33178711;600.14996338;35.27064896;9.69281578
 5421;3218.33178711;600.04992676;35.25974274;9.64585686
 5422;3219.33081055;600.09246826;35.28701401;9.52460003
 5423;3220.33178711;599.99096680;35.28155899;9.63609123
 5424;3221.33178711;599.94830322;35.29519653;9.84176731
 5425;3222.33178711;600.03778076;35.28701401;9.72640133
 5426;3223.33154297;599.96411133;35.39337158;9.53519440
 5427;3224.33154297;600.13867188;35.34428406;9.67987156
 5428;3225.33178711;599.88934326;35.34155655;9.87973118
 5429;3226.33081055;599.97100830;35.36882782;9.78090668
 5430;3227.33081055;600.07672119;35.35519409;9.60280514
 5431;3228.33081055;599.92755127;35.40155411;9.86896324
 5432;3229.33105469;599.88488770;35.37428284;9.78213215
 5433;3230.33129883;599.97100830;35.40155411;9.69085884
 5434;3231.33105469;600.08428955;35.37973785;9.68863201
 5435;3232.33129883;600.07781982;35.43155289;9.68267345
 5436;3233.33129883;599.96301270;35.44246292;9.75558186
 5437;3234.33129883;600.05255127;35.43155289;9.64926338
 5438;3235.33129883;600.12359619;35.46427917;9.55895805
 5439;3236.33129883;599.95587158;35.45610046;9.77213669
 5440;3237.33129883;599.88452148;35.46700668;9.88934422
 5441;3238.33154297;599.94372559;35.46427917;9.70123863
 5442;3239.33154297;599.94903564;35.46700668;9.65761662
 5443;3240.33081055;600.00994873;35.50246048;9.80789375
 5444;3241.33105469;600.07330322;35.49155045;9.53034878
 5445;3242.33105469;600.05633545;35.51882553;9.75102997
 5446;3243.33129883;599.96899414;35.50246048;9.65937233
 5447;3244.33129883;599.89837646;35.51337051;9.72456169
 5448;3245.33154297;600.00720215;35.53791428;9.70103836
 5449;3246.33154297;599.96942139;35.53791428;9.65614605
 5450;3247.33129883;599.82324219;35.55973053;9.98332214
 5451;3248.33081055;599.97967529;35.59245682;9.72862244
 5452;3249.33178711;600.06121826;35.57882309;9.69021702
 5453;3250.33154297;600.00653076;35.57336807;9.75766754
 5454;3251.33154297;600.10382080;35.60882187;9.54012966
 5455;3252.33154297;600.01556396;35.61154938;9.78548050
 5456;3253.33154297;600.01855469;35.60063934;9.65181446
 5457;3254.33154297;599.92559814;35.63609314;9.77000332
 5458;3255.33129883;599.96417236;35.63882065;9.76612854
 5459;3256.33154297;599.93316650;35.66609192;9.89008236
 5460;3257.33178711;599.98419189;35.67154694;9.66375446
 5461;3258.33178711;599.88671875;35.66881943;9.90324974
 5462;3259.33154297;600.05401611;35.67972946;9.58273506
 5463;3260.33154297;600.16625977;35.64427567;9.41471481
 5464;3261.33154297;600.11071777;35.68518066;9.62843895
 5465;3262.33154297;599.89349365;35.69609070;9.78693390
 5466;3263.33129883;600.08117676;35.73427200;9.67108631
 5467;3264.33129883;600.01928711;35.75063324;9.59621048
 5468;3265.33081055;599.94451904;35.74517822;9.85616016
 5469;3266.33105469;600.08050537;35.73154449;9.47324181
 5470;3267.33129883;599.74511719;35.72608948;10.05305290
 5471;3268.33105469;600.15972900;35.77518082;9.48753357
 5472;3269.33081055;599.87841797;35.75063324;9.72451878
 5473;3270.33129883;599.94641113;35.81335831;9.73819160
 5474;3271.33105469;599.93658447;35.78608704;9.89838028
 5475;3272.33105469;600.06317139;35.78881454;9.66343880
 5476;3273.33081055;600.01586914;35.78881454;9.66966915
 5477;3274.33081055;600.11981201;35.81608582;9.67324257
 5478;3275.33081055;599.99926758;35.82972336;9.87139797
 5479;3276.33105469;600.08502197;35.80517960;9.60645676
 5480;3277.33178711;599.91729736;35.80517960;9.97528934
 5481;3278.33154297;599.85949707;35.82699585;9.73994827
 5482;3279.33154297;600.04718018;35.82972336;9.44877720
 5483;3280.33178711;599.91009521;35.84608459;9.82697105
 5484;3281.33105469;600.14660645;35.84335709;9.75565434
 5485;3282.33105469;600.09185791;35.83245087;9.58244133
 5486;3283.33081055;600.05096436;35.88153839;9.67638302
 5487;3284.33081055;599.94903564;35.89244843;9.50014400
 5488;3285.33081055;599.99169922;35.90063095;9.76304245
 5489;3286.33081055;600.01098633;35.89790344;9.67214489
 5490;3287.33081055;600.01177979;35.89244843;9.74500084
 5491;3288.33154297;599.87078857;35.93335724;9.77763748
 5492;3289.33154297;600.17858887;35.95244598;9.49479294
 5493;3290.33178711;600.05859375;35.94971848;9.55174541
 5494;3291.33081055;599.90631104;35.94971848;9.68475723
 5495;3292.33081055;600.05133057;35.98517227;9.66244793
 5496;3293.33154297;599.86401367;35.94699097;9.84678364
 5497;3294.33154297;600.01098633;35.96335602;9.49466801
 5498;3295.33154297;600.17254639;35.96062851;9.40244198
 5499;3296.33154297;599.98034668;35.97698975;9.71289349
 5500;3297.33178711;600.00805664;36.00698853;9.56020641
 5501;3298.33081055;600.01513672;36.00426102;9.73154163
 5502;3299.33154297;600.05401611;35.99880981;9.66213703
 5503;3300.33129883;600.02416992;36.00971603;9.71140289
 5504;3301.33129883;599.92144775;36.02608109;9.80042648
 5505;3302.33105469;599.94903564;36.03153229;9.76659679
 5506;3303.33129883;600.17449951;35.98517227;9.58843994
 5507;3304.33154297;599.97247314;36.02880859;9.76033974
 5508;3305.33154297;600.13293457;36.06698608;9.40888309
 5509;3306.33154297;599.98492432;36.05607986;9.63652229
 5510;3307.33129883;600.00341797;36.02880859;9.92737865
 5511;3308.33129883;599.94964600;36.00971603;9.69514084
 5512;3309.33129883;599.97210693;36.06971359;9.85260105
 5513;3310.33154297;599.88256836;36.08335114;9.96828842
 5514;3311.33129883;599.93426514;36.08607864;9.53929329
 5515;3312.33129883;599.89532471;36.06698608;9.93180180
 5516;3313.33105469;599.98455811;36.12425995;9.80181313
 5517;3314.33105469;600.16876221;36.09426117;9.54539585
 5518;3315.33105469;599.91430664;36.12698746;9.82099915
 5519;3316.33081055;600.05895996;36.15153122;9.58061123
 5520;3317.33178711;599.91503906;36.15153122;9.88247108
 5521;3318.33129883;600.01922607;36.14607620;9.66810894
 5522;3319.33105469;600.01544189;36.15970993;9.65291023
 5523;3320.33105469;600.03552246;36.17061996;9.64698219
 5524;3321.33105469;600.17071533;36.15698624;9.49369240
 5525;3322.33129883;599.80999756;36.20061874;9.81002235
 5526;3323.33105469;600.07025146;36.22516251;9.57508850
 5527;3324.33105469;599.98187256;36.19243622;9.66945457
 5528;3325.33105469;600.03137207;36.18971252;9.52422905
 5529;3326.33081055;600.01208496;36.17061996;9.72296524
 5530;3327.33081055;599.77868652;36.21698380;9.99696350
 5531;3328.33178711;600.10577393;36.23334503;9.43818760
 5532;3329.33178711;600.06378174;36.22789001;9.56989670
 5533;3330.33178711;599.99243164;36.22789001;9.65891743
 5534;3331.33154297;600.00384521;36.20061874;9.76988602
 5535;3332.33129883;600.00451660;36.23607254;9.71207237
 5536;3333.33105469;599.87567139;36.25243759;9.81205082
 5537;3334.33129883;599.92297363;36.26607132;9.80985832
 5538;3335.33105469;599.98254395;36.25243759;9.72613430
 5539;3336.33105469;600.02722168;36.26607132;9.80800438
 5540;3337.33081055;600.07513428;36.30425262;9.55000114
 5541;3338.33081055;599.90063477;36.29879761;9.76190186
 5542;3339.33129883;599.96569824;36.32334137;9.77724457
 5543;3340.33129883;599.90740967;36.29334259;9.80091095
 5544;3341.33129883;600.17230225;36.29061508;9.44854546
 5545;3342.33105469;599.98144531;36.30425262;9.63573074
 5546;3343.33129883;600.11334229;36.34243393;9.51266098
 5547;3344.33129883;600.01971436;36.38606644;9.68701744
 5548;3345.33129883;599.83715820;36.33425140;9.85843372
 5549;3346.33105469;600.00952148;36.34516144;9.79273987
 5550;3347.33105469;600.08306885;36.33425140;9.56526184
 5551;3348.33105469;599.95776367;36.37516022;9.69277763
 5552;3349.33105469;600.00872803;36.37788773;9.78957748
 5553;3350.33105469;600.03967285;36.35334015;9.85673523
 5554;3351.33105469;600.11102295;36.39424896;9.58542442
 5555;3352.33105469;599.95733643;36.38061523;9.69940567
 5556;3353.33129883;599.87646484;36.34516144;9.69918823
 5557;3354.33105469;599.84552002;36.39970398;9.89452076
 5558;3355.33081055;599.93499756;36.44879150;9.83690739
 5559;3356.33081055;599.78771973;36.37788773;9.89142227
 5560;3357.33081055;599.98870850;36.41061401;9.82938004
 5561;3358.33081055;599.95092773;36.44061279;9.82989120
 5562;3359.33105469;599.86511230;36.38879395;9.73705864
 5563;3360.33105469;600.07513428;36.45424652;9.71506691
 5564;3361.33105469;599.90704346;36.45697403;9.85433197
 5565;3362.33105469;600.05895996;36.45151901;9.68752575
 5566;3363.33105469;600.09094238;36.47606659;9.60850048
 5567;3364.33105469;599.96978760;36.45697403;9.61766148
 5568;3365.33105469;600.11895752;36.44879150;9.60854340
 5569;3366.33081055;599.97393799;36.45697403;9.80138111
 5570;3367.33081055;599.98229980;36.48697281;9.78480339
 5571;3368.33081055;599.94329834;36.51151657;9.86875153
 5572;3369.33081055;600.14117432;36.51697159;9.51894855
 5573;3370.33081055;599.90441895;36.50061035;9.94218254
 5574;3371.33081055;600.18768311;36.50879288;9.67925549
 5575;3372.33081055;600.10382080;36.52788162;9.63160419
 5576;3373.33178711;599.91198730;36.51424408;9.86694527
 5577;3374.33178711;600.05291748;36.54969788;9.83606625
 5578;3375.33154297;599.99926758;36.53879166;9.66683006
 5579;3376.33154297;600.01818848;36.54969788;9.85657787
 5580;3377.33154297;600.07177734;36.54969788;9.75676918
 5581;3378.33154297;599.90814209;36.58515167;9.86885548
 5582;3379.33081055;599.97473145;36.56606293;9.74058723
 5583;3380.33154297;600.04119873;36.58242416;9.68334866
 5584;3381.33129883;600.04833984;36.56060791;9.60652351
 5585;3382.33129883;600.02563477;36.56606293;9.64199734
 5586;3383.33105469;599.94708252;36.61242294;9.75920200
 5587;3384.33105469;599.99017334;36.58787918;9.77882957
 5588;3385.33105469;600.11932373;36.58787918;9.79215240
 5589;3386.33081055;600.04498291;36.59060669;9.63892555
 5590;3387.33178711;600.16577148;36.60969543;9.60978413
 5591;3388.33178711;599.94293213;36.60696793;9.85230732
 5592;3389.33154297;599.97625732;36.64242172;9.66265297
 5593;3390.33178711;599.90899658;36.60969543;9.77001381
 5594;3391.33081055;599.83905029;36.66696930;9.81749439
 5595;3392.33081055;599.78088379;36.66151428;10.09131241
 5596;3393.33105469;599.95166016;36.68060303;9.82905102
 5597;3394.33081055;599.99884033;36.66696930;9.59777260
 5598;3395.33081055;599.86297607;36.65878677;9.74385452
 5599;3396.33081055;600.21301270;36.68605804;9.54855442
 5600;3397.33081055;600.03698730;36.70787430;9.76485443
 5601;3398.33105469;599.97241211;36.68333054;9.83881092
 5602;3399.33105469;599.96716309;36.70514679;9.63894272
 5603;3400.33105469;600.03332520;36.65060425;9.63639355
 5604;3401.33081055;599.92108154;36.70514679;9.65556335
 5605;3402.33081055;599.87005615;36.72696686;9.89914131
 5606;3403.33081055;600.01855469;36.72151184;9.66270351
 5607;3404.33178711;600.01245117;36.71060181;9.69928265
 5608;3405.33154297;600.20959473;36.71605682;9.45386124
 5609;3406.33154297;600.04943848;36.74605560;9.74050331
 5610;3407.33178711;599.97991943;36.74332809;9.64110088
 5611;3408.33081055;599.89801025;36.74332809;9.83201313
 5612;3409.33154297;599.91650391;36.74060059;9.82744598
 5613;3410.33154297;599.99884033;36.77332687;9.81729984
 5614;3411.33178711;599.93688965;36.77059937;9.96943665
 5615;3412.33154297;600.00378418;36.77878189;9.79792404
 5616;3413.33105469;600.11517334;36.78150940;9.58275414
 5617;3414.33081055;599.97204590;36.78969193;9.73288059
 5618;3415.33105469;599.83489990;36.78423691;9.85381699
 5619;3416.33105469;599.88513184;36.76514816;9.79587841
 5620;3417.33105469;599.78466797;36.76787186;10.08236885
 5621;3418.33178711;599.96411133;36.80332565;9.80867958
 5622;3419.33081055;600.00378418;36.79241943;9.66873550
 5623;3420.33081055;600.00640869;36.81150818;9.59211349
 5624;3421.33154297;599.89013672;36.83059692;9.96456051
 5625;3422.33154297;600.05773926;36.82241821;9.60473824
 5626;3423.33129883;600.01165771;36.88514328;9.59235573
 5627;3424.33154297;599.92779541;36.87150574;9.79733086
 5628;3425.33154297;599.91381836;36.88787079;9.81026268
 5629;3426.33081055;599.93347168;36.86877823;9.87784576
 5630;3427.33105469;600.02191162;36.87423325;9.73994637
 5631;3428.33105469;599.92901611;36.89604950;9.56168556
 5632;3429.33081055;599.94146729;36.88787079;9.78699780
 5633;3430.33081055;600.09667969;36.89877701;9.60223007
 5634;3431.33154297;599.95660400;36.88241577;9.78316689
 5635;3432.33154297;600.01965332;36.87968826;9.49136829
 5636;3433.33129883;600.05358887;36.92877579;9.74425125
 5637;3434.33129883;599.98413086;36.92059708;9.74286652
 5638;3435.33154297;600.01135254;36.90423203;9.61018562
 5639;3436.33154297;599.95690918;36.93695831;9.74695683
 5640;3437.33129883;600.08984375;36.89877701;9.76106548
 5641;3438.33154297;600.01135254;36.91241455;9.83507061
 5642;3439.33154297;600.07019043;36.92332458;9.74892521
 5643;3440.33129883;600.03015137;36.94241333;9.64353466
 5644;3441.33154297;600.00384521;36.95332336;9.63413620
 5645;3442.33081055;599.91693115;36.95605087;9.85531139
 5646;3443.33178711;599.96490479;36.97513962;9.78227806
 5647;3444.33154297;599.88366699;36.92059708;9.80703449
 5648;3445.33154297;599.92144775;36.98332214;10.04542255
 5649;3446.33178711;599.93347168;36.97513962;9.77693939
 5650;3447.33178711;599.87725830;36.96150208;9.97047138
 5651;3448.33178711;599.82781982;36.99150085;10.08034134
 5652;3449.33178711;599.85919189;36.97786713;9.88289833
 5653;3450.33154297;599.92974854;37.01332092;9.68592358
