Repository: darthsax/dilatometry-data-dp1000_heattreatment

File: 200306 14 Aus 1000°C 30 min iso 760°C 15 min iso 700°C 2h q.csv (part 1 of 11)
Type :,DIL805
Test :,200306 14 Aus 1000°C 30 min iso 760°C 15 min iso 700°C 2h q


;Time;Temperature;Change in Length;HF Power
 1;0.00000000;23.42995644;0.00000000;0.00000000
 2;0.10077100;23.57989693;-0.18817568;0.00000000
 3;0.20025501;23.56795311;-0.19362998;0.00000000
 4;0.30077100;23.59447479;-0.20726609;0.29083014
 5;0.40030599;23.69528389;-0.21544766;0.00000000
 6;0.50085801;23.42731857;-0.16908550;0.00000000
 7;0.60028100;23.56461716;-0.20726609;0.00000000
 8;0.70078897;23.57390022;-0.19635725;0.00000000
 9;0.80024803;23.74567986;-0.18544865;0.00000000
 10;0.90080500;23.65085220;-0.17999411;0.00000000
 11;1.00031805;23.59652328;-0.20999312;0.00000000
 12;1.10081506;23.67605400;-0.18817568;0.53467393
 13;1.20027995;23.76490784;-0.17726707;0.00000000
 14;1.30081999;23.57595253;-0.16090393;0.00000000
 15;1.40030396;23.75761986;-0.14454079;0.00000000
 16;1.50079596;23.61833954;-0.17181253;0.00000000
 17;1.60023606;23.82988930;-0.18544865;0.00000000
 18;1.70081699;23.80333519;-0.17726707;0.70660353
 19;1.80030704;23.62562561;-0.16635823;0.19885898
 20;1.90084600;23.68331909;-0.12545061;0.19709647
 21;2.00030708;23.85639954;-0.18272138;0.22998840
 22;2.10081291;23.82855225;-0.19090295;0.00000000
 23;2.20023704;23.89684105;-0.17726707;0.30540472
 24;2.30079293;23.94124985;-0.21544766;0.00000000
 25;2.40025711;23.69396973;-0.20999312;1.39731753
 26;2.50079012;23.74570274;-0.16908550;4.73875570
 27;2.60014892;24.65573311;-0.07090688;8.70859528
 28;2.70055294;26.90400314;0.14181328;8.29082394
 29;2.80006504;28.43842506;0.25090075;6.85050726
 30;2.90049791;29.30929375;0.35998797;6.33882952
 31;3.00004005;30.01689148;0.43907619;6.51449251
 32;3.10059500;30.46805382;0.55089068;7.14909935
 33;3.20006108;31.70215225;0.70088577;7.24175215
 34;3.30059195;33.05136871;0.80179167;7.28919506
 35;3.40007496;33.86495590;0.92178750;7.54364538
 36;3.50064301;34.92322159;1.08541846;7.52000856
 37;3.60016203;36.06111908;1.25450397;7.22105312
 38;3.70078802;37.50991440;1.36086392;6.48035336
 39;3.80014706;38.11983871;1.43995237;6.73405552
 40;3.90070891;38.87594223;1.55994844;7.33483267
 41;4.00001717;39.72826385;1.71812487;7.76214314
 42;4.10062981;40.97552872;1.86812019;7.39282131
 43;4.20011282;42.00904465;1.99357033;7.03362465
 44;4.30065918;43.33169174;2.12720251;6.84816885
 45;4.40005779;44.14561081;2.22810793;7.19014549
 46;4.50046492;44.82435608;2.36719418;7.43751621
 47;4.60101509;45.96408081;2.46810007;7.18523979
 48;4.70053101;46.95216751;2.60991383;7.25440311
 49;4.80006981;48.03839111;2.74354553;7.28068066
 50;4.90059185;49.23077774;2.88263178;6.95968819
 51;5.00097084;50.06728745;3.02717257;7.04166222
 52;5.10034084;50.95623016;3.12807846;7.32483101
 53;5.20077085;52.07585907;3.25625610;7.11746454
 54;5.30021095;53.02844620;3.34897995;7.08349895
 55;5.40072107;53.79309082;3.48261213;7.42422581
 56;5.50020981;55.16439438;3.64078856;7.19360447
 57;5.60076809;55.79743195;3.74169445;7.61708021
 58;5.70017099;57.21373749;3.88623524;7.04825020
 59;5.80070782;58.03724670;4.01986694;7.19863510
 60;5.90022182;59.08588791;4.13986301;7.15944862
 61;6.00071478;59.99537659;4.30076694;7.17900562
 62;6.10017776;61.02205276;4.37985516;7.24964428
 63;6.20067883;62.05950165;4.52166843;7.39570713
 64;6.30011415;62.88649368;4.64984608;7.36671352
 65;6.40065384;63.94131088;4.79711342;7.47193336
 66;6.50021076;65.08751678;4.91710949;7.12637186
 67;6.60071087;66.00114441;5.02892399;7.03659296
 68;6.70020008;66.91123199;5.17073822;7.22260284
 69;6.80071592;68.15152740;5.32346058;7.24276924
 70;6.90025711;69.03237915;5.41891193;7.22912216
 71;7.00084782;69.95563507;5.57436085;7.19243574
 72;7.10036182;70.80264282;5.68344784;7.33016539
 73;7.20096922;72.10826874;5.83071613;7.14519072
 74;7.30044889;72.95286560;5.95343971;7.41117001
 75;7.40093994;73.87373352;6.06252670;7.48419285
 76;7.50037909;74.89842224;6.20979500;7.72065163
 77;7.60086918;75.95614624;6.32433605;7.36615467
 78;7.70029879;77.15948486;6.46615028;7.01743221
 79;7.80081987;78.11597443;6.55887413;7.14784336
 80;7.90028620;78.88317871;6.70341492;7.32301235
 81;8.00078106;79.89427185;6.83159256;7.57440948
 82;8.10021687;80.83386993;6.96795177;7.56603146
 83;8.20077705;82.19800568;7.10431099;7.18349457
 84;8.30032825;83.10700226;7.18612576;7.04664898
 85;8.40089703;83.97101593;7.35521126;7.01941729
 86;8.50034809;84.86813354;7.43975449;7.29772282
 87;8.60094929;85.93114471;7.58974934;7.37866306
 88;8.70048428;86.96462250;7.76156139;7.56811857
 89;8.80102158;87.90715790;7.85974026;7.41873980
 90;8.90047455;88.79866028;8.00700760;7.41864586
 91;9.00098515;90.01065826;8.10791397;7.55257845
 92;9.10048199;91.09271240;8.27699947;7.17467880
 93;9.20102596;91.85881805;8.43790245;7.53847218
 94;9.30052185;92.91924286;8.51426411;7.50603628
 95;9.40007305;94.10112000;8.66971302;7.28092003
 96;9.50060272;95.06134033;8.75698280;7.21551323
 97;9.60003281;96.12228394;8.90152359;7.12757158
 98;9.70057869;97.09545898;9.03788280;7.21819973
 99;9.80010319;98.04517365;9.18515110;7.29195356
 100;9.90064907;99.07574463;9.29969215;7.26897001
 101;10.00018406;100.12365723;9.41696167;7.39896584
 102;10.10077572;100.67777252;9.53695774;7.77447605
 103;10.20022488;101.92366791;9.66513538;7.32703018
 104;10.30082226;102.82253265;9.80967617;7.73740864
 105;10.40030575;103.95799255;9.92149067;6.95278645
 106;10.50077724;104.94758606;10.05512238;7.12983894
 107;10.60009575;105.88142395;10.18330002;7.55963707
 108;10.70064735;106.91969299;10.32784081;7.50664902
 109;10.80014324;107.87432098;10.47510815;7.44178677
 110;10.90065861;108.81601715;10.61146736;7.50480413
 111;11.00012684;109.93928528;10.73691750;7.52140427
 112;11.10070419;111.16377258;10.86509514;7.28852224
 113;11.20026016;112.21943665;10.96327400;7.16168451
 114;11.30077076;112.99745178;11.07236099;7.37881136
 115;11.40032578;113.97324371;11.24962807;7.56701946
 116;11.50089073;114.91529846;11.35598850;7.47271442
 117;11.60038185;115.85580444;11.52507401;7.57214022
 118;11.70094681;117.04548645;11.68052292;7.65234566
 119;11.80041695;117.88566589;11.78960991;7.58106327
 120;11.90093231;119.21498871;11.93687820;7.45153618
 121;12.00047302;120.05912018;12.02414799;7.25564241
 122;12.10103416;120.98844910;12.18505192;7.45954561
 123;12.20051003;121.93105316;12.30777550;7.49348545
 124;12.30000401;122.99648285;12.46322441;7.30896711
 125;12.40056992;123.85963440;12.58867455;7.55631971
 126;12.50004959;125.11664581;12.68958092;7.25410843
 127;12.60061073;126.12802124;12.82321262;7.21422720
 128;12.70007133;126.91889191;12.90775490;7.55123806
 129;12.80060101;127.74980164;13.07684040;7.92082691
 130;12.90005589;128.91162109;13.24047184;7.65433741
 131;13.00060177;130.04859924;13.34410477;7.59695244
 132;13.10011196;130.98435974;13.49137211;7.58571625
 133;13.20065308;131.97996521;13.63591290;7.44550037
 134;13.30013275;132.92773438;13.73136425;7.49276924
 135;13.40067863;133.88424683;13.88954067;7.69428349
 136;13.50011921;134.95845032;14.03953648;7.65640545
 137;13.60066891;136.02537537;14.18680477;7.26813507
 138;13.70020390;136.87103271;14.30407238;7.70932436
 139;13.80078697;138.04479980;14.46497631;7.57349253
 140;13.90031624;138.86956787;14.58769894;7.67603922
 141;14.00087738;140.14558411;14.71315098;7.40166569
 142;14.10034275;141.03851318;14.83860111;7.35369444
 143;14.20086765;141.80335999;14.98041439;7.76868296
 144;14.30038357;142.97683716;15.08131886;7.52260113
 145;14.40096378;143.84260559;15.24767780;7.67869091
 146;14.50036907;145.02017212;15.40858173;7.46828365
 147;14.60090923;146.15727234;15.52039623;7.38337803
 148;14.70036507;147.07113647;15.70039082;7.67502594
 149;14.80088425;147.97796631;15.78765965;7.51383877
 150;14.90032482;148.99798584;15.91583729;7.66413784
 151;15.00084496;149.91358948;16.09856033;7.54560232
 152;15.10031986;150.95246887;16.19673920;7.65723705
 153;15.20088100;151.92466736;16.35491562;7.66018772
 154;15.30036640;153.08451843;16.51854515;7.45967579
 155;15.40088654;153.91038513;16.60036087;7.57714701
 156;15.50037289;154.97872925;16.75581169;7.71461678
 157;15.60082817;155.99726868;16.86217117;7.47686625
 158;15.70029926;157.04470825;17.00943947;7.60261631
 159;15.80084419;157.95080566;17.15943336;7.86212063
 160;15.90029812;158.94268799;17.27943039;7.61052895
 161;16.00083923;159.90795898;17.43760681;7.65204811
 162;16.10031891;160.91755676;17.56032944;7.82906151
 163;16.20079041;162.04150391;17.69668961;7.62773418
 164;16.30024147;162.99577332;17.82759285;7.62954712
 165;16.40082550;164.00389099;17.96122551;7.61944580
 166;16.50035667;164.89982605;18.07576752;7.68268108
 167;16.60089684;166.06829834;18.25030708;7.26481390
 168;16.70040703;166.84754944;18.36757660;7.66029263
 169;16.80093765;167.89846802;18.49575424;7.80843544
 170;16.90045547;169.18431091;18.66756630;7.56419468
 171;17.00099373;170.03520203;18.80392456;7.55491495
 172;17.10042381;171.08444214;18.95664787;7.67682505
 173;17.20098305;172.07508850;19.05755234;7.48364925
 174;17.30047417;173.01640320;19.21027565;7.75657749
 175;17.40003014;173.96211243;19.35208893;7.63571262
 176;17.50053978;175.07061768;19.50208282;7.74489784
 177;17.60000992;175.96740723;19.63026047;7.78123617
 178;17.70051575;176.99815369;19.76389313;7.73646402
 179;17.80105209;177.86500549;19.89479828;7.71756840
 180;17.90051270;179.10787964;20.00934029;7.53083420
 181;18.00008202;180.08332825;20.18933296;7.61109400
 182;18.10061646;181.01507568;20.30660248;7.75641203
 183;18.20011330;181.92768860;20.46477890;7.70788145
 184;18.30064392;183.02154541;20.56568527;7.50062656
 185;18.40013885;184.04322815;20.70749855;7.54412460
 186;18.50064468;185.22494507;20.86567497;7.41692352
 187;18.60020447;186.03289795;21.00203514;7.67750502
 188;18.70073509;187.02290344;21.14112091;7.96689272
 189;18.80022049;187.97894287;21.30747795;7.73288631
 190;18.90073395;189.08612061;21.40020370;7.77490091
 191;19.00023079;189.83137512;21.59655952;7.80594397
 192;19.10067749;190.91764832;21.70292091;7.76584721
 193;19.20018196;192.07144165;21.84200668;7.65128517
 194;19.30071449;193.20733643;21.99200058;7.38933182
 195;19.40019798;194.11631775;22.10108948;7.77491140
 196;19.50070381;195.05661011;22.26199341;7.76348782
 197;19.60019875;195.84054565;22.42289543;7.85024929
 198;19.70077896;197.01919556;22.55107307;7.67821741
 199;19.80027580;197.95622253;22.70925140;7.87122822
 200;19.90089035;198.92445374;22.83197403;7.86336040
 201;20.00028610;200.11047363;22.94924355;7.58465099
 202;20.10076523;200.97875977;23.12378311;7.79162598
 203;20.20023918;202.15563965;23.26014137;7.43193626
 204;20.30079269;202.75027466;23.35559273;8.02202415
 205;20.40014076;203.84652710;23.50831413;7.92462063
 206;20.50057030;204.88664246;23.64740181;7.78715086
 207;20.60000992;206.06059265;23.80557823;7.84277534
 208;20.70044136;206.97283936;23.93375587;8.14165878
 209;20.80080032;208.14160156;24.05647850;7.49207783
 210;20.90012932;208.98507690;24.18738365;7.80491734
 211;21.00064659;209.98010254;24.34828758;7.82983875
 212;21.10024261;210.92779541;24.46828270;8.04322147
 213;21.20076180;211.88752747;24.66191292;8.01166439
 214;21.30033112;212.94857788;24.76554680;7.75175810
 215;21.40079308;214.09143066;24.92099571;7.76751137
 216;21.50028229;214.89392090;25.04371834;7.75193930
 217;21.60080338;215.92185974;25.19916916;7.96640205
 218;21.70028305;217.00222778;25.35189056;8.08248138
 219;21.80077553;218.25955200;25.49097633;7.80102539
 220;21.90009308;219.18069458;25.65188026;7.66010952
 221;22.00062370;220.05851746;25.80732918;7.85288334
 222;22.10004807;220.77023315;25.92732620;8.06139469
 223;22.20044327;221.80847168;26.05004883;8.20087814
 224;22.30093384;223.05526733;26.26276970;7.63456821
 225;22.40026474;224.04165649;26.36094856;7.61499310
 226;22.50081444;224.98345947;26.45367241;7.83428001
 227;22.60029411;225.95657349;26.62548447;7.96848869
 228;22.70079422;227.00500488;26.77002525;8.07465458
 229;22.80014420;228.07882690;26.92002106;7.92583275
 230;22.90054321;229.02058411;27.05092621;7.80383539
 231;23.00001907;230.08711243;27.20364761;7.74800682
 232;23.10058022;231.11479187;27.39727783;7.80161285
 233;23.20003891;231.80914307;27.51181984;8.12083721
 234;23.30043793;233.10249329;27.65908623;7.81158686
 235;23.40084076;234.15963745;27.78453827;7.83270788
 236;23.50034523;234.75288391;27.93725967;8.25082779
 237;23.60069084;236.04312134;28.08725548;8.09303379
 238;23.70012856;237.18452454;28.25906754;7.76675463
 239;23.80061531;238.04177856;28.38179016;7.92512369
 240;23.90014458;238.95268250;28.52087593;7.95896339
 241;24.00075722;240.05596924;28.66541672;7.84812164
 242;24.10020638;240.96098328;28.79632187;7.74648857
 243;24.20071793;241.95118713;28.94359016;7.89948368
 244;24.30013657;243.09301758;29.14540100;7.81973839
 245;24.40057182;244.12139893;29.25721550;7.93346643
 246;24.50004578;245.07157898;29.41539192;7.84258080
 247;24.60051727;246.15998840;29.52175331;7.92419004
 248;24.70002174;246.94206238;29.70447350;8.16028786
 249;24.80047798;248.02734375;29.85174370;8.02214050
 250;24.90100861;249.02531433;30.02355385;7.96809244
 251;25.00041389;250.10031128;30.18718529;7.96945381
 252;25.10101318;250.95619202;30.32627296;7.97890425
 253;25.20045471;252.11973572;30.49535561;8.00188446
 254;25.30089951;253.10176086;30.62353325;7.89650488
 255;25.40026855;254.01141357;30.76807594;8.08195210
 256;25.50060463;254.92585754;30.90988731;8.07234669
 257;25.60005760;255.92779541;31.05443001;8.08031654
 258;25.70054054;257.01876831;31.21533394;8.00532913
 259;25.80000305;258.02960205;31.38441658;8.04120159
 260;25.90054512;259.14218140;31.52350426;7.97735786
 261;26.00101089;260.05245972;31.63804817;7.99568701
 262;26.10049057;260.87939453;31.80440331;8.46768570
 263;26.20088005;262.14828491;31.94894600;8.07573318
 264;26.30043030;262.99816895;32.09075546;8.16133881
 265;26.40090752;264.07617188;32.23802567;8.13156891
 266;26.50045013;264.94674683;32.40165710;7.99366283
 267;26.60086632;265.95410156;32.55710602;8.24319839
 268;26.70027542;267.06448364;32.69618988;7.76715755
 269;26.80068779;267.97283936;32.86527634;7.92109966
 270;26.90015221;268.93496704;33.01527023;8.15541172
 271;27.00059509;269.91281128;33.14344788;8.36124992
 272;27.10004616;271.17770386;33.31526184;7.86754084
 273;27.20042038;272.06005859;33.44343948;7.73183346
 274;27.30090523;272.85174561;33.60161591;8.17903328
 275;27.40025520;273.97470093;33.75979233;8.02666187
 276;27.50072289;275.07446289;33.93706131;8.00881195
 277;27.60017776;276.05303955;34.07614517;8.26714706
 278;27.70073891;276.94689941;34.21523285;8.15858746
 279;27.80022240;278.08566284;34.38431931;8.01945591
 280;27.90067291;279.06213379;34.52613068;8.17171955
 281;28.00015640;280.11093140;34.67067337;8.05760479
 282;28.10063362;281.04937744;34.83702850;8.24823380
 283;28.20013809;282.01031494;34.97338867;8.03357792
 284;28.30067444;282.80557251;35.12338257;8.39167404
 285;28.40009880;283.98455811;35.28428650;8.23926067
 286;28.50062943;284.98919678;35.45337296;8.23878098
 287;28.60004234;285.93591309;35.58427811;8.12756157
 288;28.70060539;286.93927002;35.75063705;8.07246208
 289;28.80006409;287.96817017;35.86517715;8.05535221
 290;28.90059090;288.85174561;35.99335480;8.17971706
 291;29.00003433;289.87527466;36.18153000;8.34410572
 292;29.10059547;291.11816406;36.32880020;8.12604809
 293;29.20001411;291.99774170;36.50879288;8.16362953
 294;29.30048561;293.12579346;36.63969803;7.96112633
 295;29.40099335;293.91308594;36.78969193;8.24833870
 296;29.50038147;295.03344727;36.99150467;8.01218987
 297;29.60089684;295.91769409;37.11149979;8.27353096
 298;29.70030594;296.96633911;37.26422119;8.29397392
 299;29.80093002;297.97177124;37.45512390;8.35658836
 300;29.90033913;299.08181763;37.58057404;8.17255116
 301;30.00085831;300.16473389;37.75238800;8.19206142
 302;30.10033417;301.06542969;37.86692810;7.96826744
 303;30.20079231;301.93218994;38.07692337;8.12665939
 304;30.30013847;302.95742798;38.19146347;8.03505993
 305;30.40063858;304.08612061;38.37691116;8.05431747
 306;30.50002289;304.96292114;38.51054382;8.39571571
 307;30.60053825;306.05242920;38.64144897;7.99215555
 308;30.70098495;307.07666016;38.78599167;8.26306725
 309;30.80031395;308.01654053;38.96052933;8.36828041
 310;30.90087891;309.00445557;39.10779953;8.09065342
 311;31.00045967;310.02661133;39.23052216;8.29094601
 312;31.10096931;310.89425659;39.43233109;8.33269215
 313;31.20043564;311.98593140;39.54960251;8.23783302
 314;31.30094528;313.09072876;39.70505142;7.96890640
 315;31.40030479;313.96542358;39.85777283;8.26669884
 316;31.50076675;315.08239746;39.96140671;8.21791077
 317;31.60016060;315.82220459;40.10321808;8.58002281
 318;31.70062637;317.08300781;40.26957703;8.38655376
 319;31.80002975;318.00457764;40.41139221;8.37279701
 320;31.90055656;319.02975464;40.59138489;8.33185959
 321;32.00003433;320.03488159;40.73047256;8.23349190
 322;32.10057068;321.17578125;40.88592148;8.19441986
 323;32.20001602;321.89956665;41.02500534;8.54345322
 324;32.30052567;323.18518066;41.20500183;8.10398293
 325;32.40003967;324.05841064;41.34681320;8.29612064
 326;32.50060272;325.03979492;41.49953842;8.10701942
 327;32.60007858;325.96829224;41.64134979;8.17592525
 328;32.70059586;326.79269409;41.81043625;8.61219311
 329;32.80005264;328.01571655;41.96043015;8.69702625
 330;32.90063095;329.09960938;42.11587906;8.27957058
 331;33.00006866;330.06195068;42.27678299;8.26308823
 332;33.10062790;330.94323730;42.38859940;8.27436161
 333;33.20008469;332.09649658;42.56313705;8.07026482
 334;33.30044937;332.85519409;42.70222473;8.42031670
 335;33.40001678;333.93975830;42.87948990;8.50482845
 336;33.50051498;335.05139160;43.00494003;8.51863670
 337;33.60104752;335.94250488;43.16311646;8.44642544
 338;33.70056534;337.10803223;43.33765793;8.11589050
 339;33.80004120;338.04394531;43.46856308;8.30324650
 340;33.90061188;339.08035278;43.62673950;8.26524162
 341;34.00010681;340.08026123;43.73855209;8.14969826
 342;34.10062408;340.84667969;43.88582230;8.46272182
 343;34.20014572;342.11517334;44.02763367;8.31279659
 344;34.30062103;343.02450562;44.21035767;8.45984745
 345;34.40008163;343.88223267;44.31944275;8.39236450
 346;34.50065231;345.12936401;44.51580048;8.30388641
 347;34.60008621;346.05407715;44.63306808;8.36643982
 348;34.70056915;346.93652344;44.80488205;8.49402237
 349;34.80000687;347.97235107;44.94669724;8.18370914
 350;34.90055466;349.02084351;45.11850739;8.62740803
 351;35.00001144;350.10726929;45.26305008;8.44079876
 352;35.10054779;351.00341797;45.41577148;8.28900337
 353;35.20001602;351.91937256;45.56031036;8.56872368
 354;35.30055237;352.98837280;45.72666931;8.27809906
 355;35.40000153;353.87557983;45.84393692;8.38880825
 356;35.50053406;355.12930298;46.01847839;8.30763817
 357;35.60103607;356.04708862;46.18756485;8.42655945
 358;35.70051575;357.12170410;46.31574249;8.36192131
 359;35.80001450;358.08447266;46.47391891;8.23802567
 360;35.90050888;359.08383179;46.64572906;8.34712791
 361;36.00099564;360.08541870;46.77390671;8.32591152
 362;36.10045624;360.99581909;46.91844940;8.48127079
 363;36.20090866;362.00665283;47.06571579;8.38090134
 364;36.30033112;363.03527832;47.26207352;8.48648739
 365;36.40082932;363.93853760;47.39843369;8.62221622
 366;36.50027084;364.90045166;47.55388260;8.65612602
 367;36.60076141;366.05676270;47.72842026;8.27398300
 368;36.70019913;366.96893311;47.89205170;8.61297894
 369;36.80070114;367.91940308;48.04750061;8.56981182
 370;36.90017700;368.98034668;48.19204330;8.56370544
 371;37.00068283;369.99456787;48.34476471;8.49601460
 372;37.10009766;371.03009033;48.50566864;8.31413841
 373;37.20057678;371.88903809;48.62839127;8.73416901
 374;37.30006790;373.02197266;48.79747772;8.52181625
 375;37.40066528;374.05804443;48.96383667;8.47090816
 376;37.50014114;375.00296021;49.11110306;8.48131657
 377;37.60064316;375.99935913;49.25291824;8.41068649
 378;37.70007324;376.89874268;49.41382217;8.70810890
 379;37.80052567;377.95840454;49.55290604;8.57944679
 380;37.90000916;378.89675903;49.74653625;8.73839664
 381;38.00060272;380.05792236;49.93198395;8.64841270
 382;38.10002899;381.08270264;50.06834412;8.37162685
 383;38.20052338;381.89636230;50.23197556;8.73905373
 384;38.30004120;383.07739258;50.41469574;8.52361870
 385;38.40051651;383.80554199;50.55923843;8.76339626
 386;38.50000381;384.88198853;50.67105103;8.73071098
 387;38.60060120;386.20425415;50.82649994;8.32473373
 388;38.70005798;386.94287109;51.00922394;8.54590988
 389;38.80057907;387.99319458;51.16467285;8.57005501
 390;38.90001297;389.02636719;51.30375671;8.41423988
 391;39.00051498;390.08755493;51.47011566;8.53739357
 392;39.10000229;390.89697266;51.62283707;8.87562275
 393;39.20046616;391.85522461;51.78374100;8.99409485
 394;39.30099869;393.05969238;51.95282745;8.68531132
 395;39.40036774;394.16711426;52.06464386;8.38372326
 396;39.50083923;394.98782349;52.25281906;8.67025375
 397;39.60029984;395.93017578;52.44372177;8.79160976
 398;39.70076752;397.03869629;52.55553436;8.75441742
 399;39.80017471;397.97610474;52.69734955;8.77040291
 400;39.90071106;399.05346680;52.88279724;8.91802883
 401;40.00016022;399.91055298;53.06278992;9.01588058
 402;40.10058594;401.25231934;53.20460510;8.39719582
 403;40.20093536;401.96710205;53.34096527;8.76458645
 404;40.30035782;402.85507202;53.48550415;8.89240646
 405;40.40090942;404.01458740;53.68731689;8.70395470
 406;40.50033188;404.98410034;53.81276703;8.68292236
 407;40.60084915;405.82852173;53.98730469;9.01504803
 408;40.70020676;406.95693970;54.10184860;8.65667820
 409;40.80060577;407.81314087;54.26002502;9.15136528
 410;40.90000534;408.94775391;54.45911026;8.96259403
 411;41.00039673;410.12933350;54.59001160;8.77047348
 412;41.10088348;410.96673584;54.76455307;8.82781410
 413;41.20032501;412.05239868;54.90364075;8.72302437
 414;41.30084229;413.09970093;55.05908966;8.77321434
 415;41.40030670;414.10278320;55.18726730;8.71341801
 416;41.50087357;414.99765015;55.37544250;8.85979462
 417;41.60028076;415.88232422;55.52816391;8.90913868
 418;41.70081329;416.84103394;55.65088654;9.08597660
 419;41.80018616;417.95068359;55.82815552;9.05374527
 420;41.90073395;419.24447632;55.98360443;8.71209431
 421;42.00000381;419.96875000;56.11450958;8.95363235
 422;42.10053635;420.96884155;56.30268478;8.99934006
 423;42.20007324;421.97540283;56.43086243;8.94561672
 424;42.30057144;423.04589844;56.61903763;8.88218498
 425;42.40005493;424.01101685;56.75812531;8.94896126
 426;42.50054932;424.98385620;56.90266418;8.88717842
 427;42.60100937;426.04153442;57.07992935;8.94177246
 428;42.70050049;427.19522095;57.22719955;8.81536293
 429;42.80099487;428.06826782;57.39355850;8.94970322
 430;42.90049362;429.01998901;57.52718735;8.97644806
 431;43.00093842;430.10018921;57.72354507;8.96171951
 432;43.10039520;430.79153442;57.89263153;9.10674953
 433;43.20077896;431.97119141;58.03717041;9.08903694
 434;43.30026627;433.19879150;58.18444061;8.96223640
 435;43.40066528;434.08508301;58.29898071;8.87269592
 436;43.50016022;435.04104614;58.47624969;8.94436264
 437;43.60066605;435.99725342;58.65351486;9.01495457
 438;43.70006180;437.13360596;58.80623627;9.04107666
 439;43.80058670;437.98321533;58.95350647;9.11017609
 440;43.90002441;439.10366821;59.08713913;9.00280285
 441;44.00062180;440.01681519;59.27531433;8.94632721
 442;44.10101700;441.04135132;59.40894699;8.92521286
 443;44.20038986;441.96786499;59.56166840;8.98008728
 444;44.30091858;443.05700684;59.72529984;9.05796909
 445;44.40031815;443.92340088;59.88347626;9.16214752
 446;44.50082016;445.08160400;60.04710770;9.14198589
 447;44.60020828;446.06872559;60.19982910;9.38959122
 448;44.70078278;446.93692017;60.36346054;9.30844498
 449;44.80022049;448.05993652;60.48618317;8.99923515
 450;44.90061951;449.13275146;60.66617584;8.96523094
 451;45.00006866;449.97055054;60.80253601;9.28375149
 452;45.10046387;451.01028442;60.96889496;9.19754124
 453;45.20099640;451.88269043;61.11070633;9.07355690
 454;45.30038834;452.96069336;61.26888275;9.27820587
 455;45.40086746;453.93548584;61.45705795;9.17463398
 456;45.50033951;454.96136475;61.58796310;9.47971439
 457;45.60080338;455.97729492;61.73796082;9.28399754
 458;45.70030212;457.12182617;61.90977478;9.00060844
 459;45.80080414;458.04449463;62.02976990;9.08862305
 460;45.90031433;459.07431030;62.23430634;9.15277767
 461;46.00091934;459.71020508;62.35703278;9.48715973
 462;46.10033417;461.04113770;62.53974915;9.21371937
 463;46.20087433;461.98251343;62.71428680;9.45179081
 464;46.30035019;462.77905273;62.86428833;9.40051174
 465;46.40095520;464.08819580;62.99791718;9.38716602
 466;46.50038147;465.02120972;63.18609619;9.24732494
 467;46.60090256;465.96490479;63.31154633;9.42784405
 468;46.70033646;466.89532471;63.45063019;9.27837467
 469;46.80089188;467.94558716;63.64153290;9.26392174
 470;46.90026855;468.99420166;63.76698303;9.36244202
 471;47.00078201;469.84164429;63.92788696;9.58731556
 472;47.10026169;470.86795044;64.14333344;9.57495594
 473;47.20078659;472.05200195;64.29605865;9.14423847
 474;47.30026245;472.86297607;64.43514252;9.44083786
 475;47.40081406;474.17477417;64.59604645;9.00572395
 476;47.50033569;474.93539429;64.75422668;9.42423248
 477;47.60099030;476.04483032;64.92603302;9.28945923
 478;47.70049667;477.06301880;65.08148193;9.35397243
 479;47.80005646;478.19894409;65.22329712;9.21225166
 480;47.90065002;479.02066040;65.37874603;9.20733261
 481;48.00013351;480.05685425;65.54510498;9.27813435
 482;48.10068893;480.93713379;65.67874146;9.60643768
 483;48.20019913;482.10528564;65.86964417;9.26294708
 484;48.30082321;483.07620239;66.01963806;9.28212643
 485;48.40031052;483.83990479;66.18054199;9.47232914
 486;48.50086975;484.87976074;66.32234955;9.72356224
 487;48.60034561;485.90994263;66.47507477;9.55308723
 488;48.70089722;487.05142212;66.67415619;9.40207863
 489;48.80037689;488.12365723;66.85415649;9.19017410
 490;48.90089035;488.98770142;66.96324158;9.33986282
 491;49.00033951;490.00555420;67.15414429;9.44508553
 492;49.10085297;491.09854126;67.29050446;9.50243568
 493;49.20040512;491.94213867;67.44049835;9.60732269
 494;49.30088806;492.77203369;67.61776733;9.82654285
 495;49.40034103;494.11596680;67.81139374;9.51732254
 496;49.50087357;495.04391479;67.96411896;9.74151707
 497;49.60032654;496.16156006;68.08683777;9.45739555
 498;49.70092010;497.01611328;68.25592804;9.40953445
 499;49.80033493;497.79638672;68.43046570;9.51037121
 500;49.90089035;498.84744263;68.59409332;9.59587383
 501;50.00036240;500.11416626;68.71136475;9.48919582
 502;50.10087967;501.11956787;68.88317871;9.35336685
 503;50.20038986;502.09933472;69.02771759;9.54250145
 504;50.30091476;502.82434082;69.21316528;9.82194328
 505;50.40035629;503.99114990;69.39043427;9.71087265
 506;50.50091934;505.09384155;69.57042694;9.61508560
 507;50.60041046;506.04394531;69.72860718;9.64038754
 508;50.70095062;506.99243164;69.82951355;9.55463314
 509;50.80043030;508.10134888;70.00677490;9.49299622
 510;50.90092468;508.91104126;70.16495514;9.64028835
 511;51.00040436;509.88415527;70.33403778;9.69013786
 512;51.10085678;511.03353882;70.46767426;9.64617538
 513;51.20033646;511.91473389;70.57948303;9.48091221
 514;51.30087662;512.99261475;70.81402588;9.52726078
 515;51.40027618;513.81323242;71.00218964;9.91257286
 516;51.50080490;514.93237305;71.17128754;9.83031845
 517;51.60029602;516.05688477;71.32128143;9.81923676
 518;51.70087051;517.10583496;71.45764160;9.74506760
 519;51.80031586;518.05212402;71.62399292;9.54529572
 520;51.90080261;519.10241699;71.76308441;9.55178261
 521;52.00024033;520.03790283;71.92671204;9.59509277
 522;52.10070038;520.79681396;72.13943481;9.82177925
 523;52.20024490;521.94268799;72.25669861;9.93407822
 524;52.30075455;522.96575928;72.41760254;9.85444641
 525;52.40023422;523.93072510;72.62759399;9.84791279
 526;52.50075531;524.97918701;72.76123047;9.83798218
 527;52.60021591;526.15002441;72.89486694;9.61984158
 528;52.70079422;527.03808594;73.03940582;9.49858856
 529;52.80025482;528.00854492;73.21666718;9.63319206
 530;52.90077209;528.89947510;73.35848236;9.80545044
 531;53.00023651;529.84539795;73.51119995;10.08087921
 532;53.10069656;531.00512695;73.71028900;9.83582592
 533;53.20104980;532.14709473;73.86574554;9.84432220
 534;53.30051041;533.15106201;74.00482941;9.57061958
 535;53.40100861;534.04638672;74.17118835;9.66617012
 536;53.50049973;534.98883057;74.34844971;9.61290550
 537;53.60001373;536.01049805;74.52299500;9.91397762
 538;53.70056534;536.99932861;74.67025757;9.72756481
 539;53.80006790;538.10968018;74.87207031;9.69622135
 540;53.90055466;539.02929688;74.99752045;9.89893055
 541;54.00105667;539.89794922;75.17751312;9.91162777
 542;54.10056686;540.96496582;75.29750824;9.91190720
 543;54.20003891;541.99096680;75.49658966;9.70511532
 544;54.30058670;542.78503418;75.65477753;10.02772713
 545;54.40101624;544.03387451;75.78295135;10.02837086
 546;54.50046921;544.99493408;75.95203400;9.94361877
 547;54.60085678;546.04632568;76.11838531;9.75854588
 548;54.70036697;547.02978516;76.26838684;9.95787811
 549;54.80092239;548.27099609;76.40201569;9.62610149
 550;54.90036774;548.81817627;76.58473969;9.84440613
 551;55.00085449;550.06292725;76.74565125;9.88907909
 552;55.10032272;550.96722412;76.91200256;9.96524620
 553;55.20085144;551.98535156;77.08108521;10.02705002
 554;55.30020523;552.89569092;77.19834900;9.95676041
 555;55.40065765;553.90332031;77.38379669;9.98902702
 556;55.50012589;555.08831787;77.58015442;9.97051811
 557;55.60063171;555.97045898;77.72470093;10.05728626
 558;55.70101166;557.05572510;77.86651611;9.89270973
 559;55.80034256;558.06616211;78.03832245;9.84425163
 560;55.90082550;559.04852295;78.20195770;9.86074638
 561;56.00023651;559.88140869;78.34104919;10.12341595
 562;56.10068893;561.06744385;78.50467682;10.00718880
 563;56.20012665;561.91778564;78.69012451;9.84913731
 564;56.30053711;563.09173584;78.85103607;10.04668617
 565;56.40097046;564.16650391;79.03648376;9.69680977
 566;56.50028229;564.97235107;79.18373871;9.94879723
 567;56.60081482;565.99017334;79.32828522;9.89426136
 568;56.70031738;566.94696045;79.51100159;10.11603451
 569;56.80069733;568.05828857;79.65827942;9.96218681
 570;56.90007019;569.01647949;79.83826447;9.95347786
 571;57.00065231;569.92584229;79.98281097;10.21760368
 572;57.10006332;570.98815918;80.15189362;10.21697617
 573;57.20068359;572.07867432;80.33189392;9.96517467
 574;57.30005264;572.96350098;80.47915649;10.07409954
 575;57.40041351;574.02410889;80.64006805;10.07572174
 576;57.50091934;574.83312988;80.77915192;10.12862396
 577;57.60042953;576.06018066;80.96459961;10.20727921
 578;57.70092773;577.01641846;81.09550476;10.26126289
 579;57.80038452;578.00366211;81.28640747;10.20434570
 580;57.90097046;579.04187012;81.49366760;10.08765316
 581;58.00046539;580.11651611;81.60276031;10.00045872
 582;58.10092926;580.96752930;81.75002289;10.30056190
 583;58.20036316;582.01129150;81.92456818;10.12806320
 584;58.30086136;582.98400879;82.11274719;10.41905212
 585;58.40029144;584.00268555;82.24092102;10.31070900
 586;58.50078583;584.97528076;82.42636871;10.17996693
 587;58.60027313;586.03393555;82.56817627;10.06491756
 588;58.70075607;587.01177979;82.71272278;9.95519924
 589;58.80009460;587.95941162;82.88998413;10.20912647
 590;58.90053558;588.96643066;83.03452301;10.30628395
 591;59.00102615;590.00384521;83.20633698;10.28845310
 592;59.10059738;591.03533936;83.37815857;10.26965141
 593;59.20105362;592.03198242;83.52269745;10.22112083
 594;59.30054855;592.92755127;83.68360138;10.39211464
 595;59.40002060;594.22143555;83.85540771;10.14896584
 596;59.50054550;594.93933105;84.01904297;10.22399521
 597;59.60004425;595.92260742;84.13630676;10.48388004
 598;59.70059586;597.03778076;84.30539703;10.38959026
 599;59.80009079;597.88714600;84.48265839;10.61785889
 600;59.90061951;598.86474609;84.65447998;10.41815186
 601;60.00011826;599.97930908;84.83174133;10.46849155
 602;60.10062408;601.04699707;84.98992157;10.34843540
 603;60.20011139;602.20037842;85.13446808;10.11727238
 604;60.30059814;602.86798096;85.26536560;10.51137066
 605;60.40011215;603.98638916;85.42081451;10.39404678
 606;60.50061035;604.92169189;85.60626221;10.50373173
 607;60.60003281;605.88104248;85.74535370;10.54729652
 608;60.70058823;607.19000244;85.92533875;10.35593605
 609;60.80009079;607.94519043;86.08352661;10.31305790
 610;60.90057373;608.96954346;86.23078156;10.63262081
 611;61.00000763;609.98315430;86.36987305;10.47999477
 612;61.10051727;610.90667725;86.54986572;10.53218746
 613;61.20101547;612.08496094;86.69985962;10.49177265
 614;61.30053329;612.90924072;86.84985352;10.70088768
 615;61.40102386;613.99511719;86.99439240;10.54326820
 616;61.50046921;614.94116211;87.16349030;10.82901192
 617;61.60096741;616.18774414;87.30802155;10.53839779
 618;61.70043945;617.04351807;87.47711182;10.21234703
 619;61.80098724;617.88507080;87.64073944;10.56332779
 620;61.90040588;618.95874023;87.79346466;10.58969688
 621;62.00086594;619.97222900;87.93254089;10.83718395
 622;62.10037231;621.07720947;88.11527252;10.68561935
 623;62.20085526;621.97100830;88.28435516;10.77449036
 624;62.30036926;622.89782715;88.41799164;10.74349499
 625;62.40086365;624.11352539;88.58706665;10.57988262
 626;62.50035858;625.05163574;88.74525452;10.48872948
 627;62.60082626;626.00354004;88.88159943;10.50621605
 628;62.70031738;626.86505127;89.00159454;10.89461231
 629;62.80086517;627.98364258;89.18160248;10.78719234
 630;62.90024567;629.19061279;89.33704376;10.66381264
 631;63.00080490;630.11035156;89.49522400;10.67097855
 632;63.10024261;631.00946045;89.65612793;10.74962139
 633;63.20077896;632.23486328;89.81975555;10.44390202
 634;63.30025864;632.90686035;89.96430206;10.67219543
 635;63.40076065;633.91210938;90.06246948;10.82508564
 636;63.50020599;635.06604004;90.26972961;10.81769562
 637;63.60070419;636.00830078;90.36791229;10.76783180
 638;63.70026016;636.99353027;90.52065277;10.62324429
 639;63.80081940;637.81695557;90.66791534;10.97133446
 640;63.90020752;639.04510498;90.86427307;10.83234978
 641;64.00075531;640.15155029;90.97882080;10.66999340
 642;64.10022736;641.04815674;91.13152313;10.71084595
 643;64.20074463;642.04241943;91.27880096;10.64510345
 644;64.30023193;642.84130859;91.43424988;11.01981068
 645;64.40058899;644.02960205;91.58424377;10.95600128
 646;64.50099182;645.08496094;91.76151276;10.93289185
 647;64.60047150;646.01745605;91.85424042;10.72810364
 648;64.70101166;647.08453369;92.05332184;10.76597691
 649;64.80047607;647.81561279;92.16240692;10.94882584
 650;64.90096283;648.98809814;92.31240082;11.04367733
 651;65.00036621;650.00280762;92.51966858;11.00810051
 652;65.10082245;651.11889648;92.62602997;10.65485954
 653;65.20018005;652.09442139;92.79238892;10.59336758
 654;65.30078125;652.90728760;92.92329407;10.89352703
 655;65.40014648;654.05316162;93.08146667;10.97221565
 656;65.50066376;655.10699463;93.23964691;10.93096542
 657;65.60005951;655.98004150;93.39236450;11.02050591
 658;65.70048523;656.93585205;93.50418091;11.03242874
 659;65.80101776;657.96295166;93.66781616;11.03537560
 660;65.90058136;658.92425537;93.80690002;11.14510918
 661;66.00001526;660.05957031;93.97052765;11.04001617
 662;66.10054779;660.96655273;94.09325409;11.00301266
 663;66.20005798;661.95465088;94.22959900;11.22235203
 664;66.30058289;663.03613281;94.38233185;11.24961376
 665;66.40011597;664.03027344;94.48323822;11.06194592
 666;66.50065613;664.97515869;94.68232727;11.04535675
 667;66.60016632;666.02685547;94.78868866;11.07688713
 668;66.70066071;667.05657959;94.95777130;10.91785049
 669;66.80001831;667.94494629;95.09958649;11.24143028
 670;66.90044403;669.02539063;95.21412659;11.02532768
 671;67.00093079;669.94024658;95.37503052;11.06341362
 672;67.10041809;671.00872803;95.52502441;11.32006741
 673;67.20094299;672.00451660;95.66957855;11.24936008
 674;67.30037689;673.17785645;95.78955841;10.91323853
 675;67.40078735;673.90570068;95.91773987;11.30285645
 676;67.50009155;675.02557373;96.06773376;11.13963985
 677;67.60060120;676.12487793;96.20954895;11.17308044
 678;67.70001984;677.07849121;96.34045410;10.98421478
 679;67.80044556;678.08050537;96.43590546;10.99936390
 680;67.90100861;678.88012695;96.57498932;11.51195335
 681;68.00037384;680.06915283;96.73589325;11.25951385
 682;68.10092926;680.97082520;96.87497711;11.25320244
 683;68.20037079;682.04705811;97.01952362;11.42424393
 684;68.30094147;683.14532471;97.15042877;11.27818012
 685;68.40035248;684.04095459;97.27860260;11.15384960
 686;68.50096130;684.98327637;97.39859772;11.41614819
 687;68.60039520;685.83673096;97.52950287;11.30825901
 688;68.70090485;686.86999512;97.66587067;11.31387901
 689;68.80044556;687.86938477;97.79676819;11.65359592
 690;68.90097809;689.20526123;97.97403717;11.30271339
 691;69.00052643;689.97290039;98.08312225;11.47061348
 692;69.10105896;690.88311768;98.23313141;11.39680099
 693;69.20057678;691.99810791;98.34221649;11.46867561
 694;69.30002594;692.93292236;98.46220398;11.43452835
 695;69.40055847;693.96649170;98.60946655;11.64825439
 696;69.50007629;695.01733398;98.72399902;11.50028992
 697;69.60056305;696.01800537;98.87673187;11.38700676
 698;69.70104980;697.00518799;98.99672699;11.40182972
 699;69.80055237;698.14648438;99.10036469;11.31278801
 700;69.90000153;698.82916260;99.25854492;11.55696297
 701;70.00054169;700.02856445;99.34035492;11.41869164
 702;70.10001373;701.02496338;99.48489380;11.43263721
 703;70.20059967;701.99719238;99.62943268;11.46905422
 704;70.30007172;702.82183838;99.76852417;11.75231457
 705;70.40055847;704.01263428;99.89942932;11.60085297
 706;70.50004578;705.04785156;100.03306580;11.55652237
 707;70.60060120;706.17254639;100.13941956;11.29372787
 708;70.70001221;706.94299316;100.24850464;11.42900467
 709;70.80057526;708.05139160;100.36849976;11.55557728
 710;70.90007019;708.95739746;100.51576996;11.54570580
 711;71.00059509;709.99896240;100.60848999;11.56992340
 712;71.10002899;711.09674072;100.73667145;11.55131912
 713;71.20058441;711.98956299;100.88394165;11.70187759
 714;71.30007172;712.91265869;101.00120544;11.72067833
 715;71.40071869;714.02636719;101.14573669;11.78315067
 716;71.50022125;715.09069824;101.28210449;11.55593109
 717;71.60066223;715.98327637;101.36392212;11.64966393
 718;71.70010376;716.91040039;101.47028351;11.57629108
 719;71.80066681;717.93798828;101.60390472;11.55590439
 720;71.90015411;719.00683594;101.70755005;11.72801971
 721;72.00068665;720.01110840;101.86299896;11.81029510
 722;72.10007477;720.81842041;101.98844910;11.89159393
 723;72.20061493;721.94561768;102.07026672;11.71641254
 724;72.30011749;722.96838379;102.15753174;11.87757111
 725;72.40055847;724.00061035;102.33752441;11.78704357
 726;72.50000763;725.05682373;102.41388702;11.65019989
 727;72.60050964;726.08758545;102.54479218;11.61667347
 728;72.70105743;727.00927734;102.68933105;11.89288616
 729;72.80054474;728.00622559;102.72206116;11.86655235
 730;72.90001678;728.95794678;102.87751007;11.70443916
 731;73.00045013;729.96520996;102.92659760;11.82908249
 732;73.10098267;730.93994141;103.04659271;11.86701202
 733;73.20042419;731.94702148;103.13386536;11.96562672
 734;73.30093384;732.96997070;103.21840668;11.82628727
 735;73.40041351;733.93164063;103.29476929;11.95442104
 736;73.50090790;735.04345703;103.39839935;11.84765244
 737;73.60037231;735.97058105;103.45567322;12.08603382
 738;73.70075226;736.97192383;103.53749084;11.97333145
 739;73.80011749;737.84790039;103.55658722;12.10018158
 740;73.90046692;739.04418945;103.61657715;11.94062233
 741;74.00091553;740.03729248;103.62475586;12.06153679
 742;74.10031128;740.96386719;103.63566589;11.97438145
 743;74.20070648;741.98187256;103.61112976;11.99493217
 744;74.30011749;743.14270020;103.57839203;11.85437965
 745;74.40068817;743.99133301;103.54839325;11.75157547
 746;74.50018311;744.99517822;103.49658203;11.67781925
 747;74.60073090;746.01519775;103.40658569;11.77926254
 748;74.70013428;746.92834473;103.34113312;11.75238609
 749;74.80067444;748.14019775;103.22931671;11.73515224
 750;74.90013885;748.93273926;103.16386414;12.00131416
 751;75.00053406;749.71044922;103.07386780;12.45513535
 752;75.10102081;750.36047363;102.99478149;13.29526997
 753;75.20037079;750.85577393;102.95659637;15.84959221
 754;75.30078888;750.76086426;103.11477661;23.05977821
 755;75.40013123;752.23651123;103.78567505;30.64580917
